Repository: soypat/whittileaks

Hardcore class notes for mechanical engineering.

## *Resúmenes*
There's a word for these class notes in spanish, they're called resúmenes. A brief exposition on a class' contents.

## Navigation
All class notes are written in $\LaTeX$ and are contained in a folder corresponding to it's class.

File: metalurgy/tex/tratterm.tex
% !TeX spellcheck = es_ES
% !TeX root = ../metalurgy.tex
\part{Tratamientos térmicos}
Un tratamiento térmico (TT) es un ciclo térmico aplicado a un metal con el objeto de obtener una cierta combinación de propiedades, también puede usarse para relevar tensiones residuales. La modificación de las propiedades tiene una profunda relación con las transformaciones de fase que ocurren en el metal a causa del ciclo térmico.

Clasificación de TT de aceros:
\begin{itemize}
    \item Sin cambio de composición química
    \begin{itemize}
        \item Volumétrico
        \item Local
    \end{itemize}
    \item Termoquímicos
    \item Hipercrítico $T>$\Athree~
    \item Intercrítico $\Aone<T<\Athree$ o \Acm~
    \item Subcrítico $T<$ \Aone~
\end{itemize}



\section{Austenización}
No es un tratamiento en sí, es la primer etapa de cualquier tratamiento térmico hipercrítico (TTH). Una vez llegado a la temperatura \Athree{} comienza el lento proceso de austenización. Se acelera la transformación con el aumento de la temperatura, pero hay factores que impiden utilizar temperaturas demasiado altas.

\begin{itemize}
    \item \textbf{Costo} aumenta más fuertemente con la temperatura que con el tiempo. (Energía y vida útil de instrumentos)
    \item \textbf{Tamaño de grano austenítico crece} al aumentar temperatura. Trae problemas en propiedades finales y fisuración en TT posteriores
    \item \textbf{Oxidación} aumenta y se propaga al interior del material. Limita uso de materiales de pequeño espesor. Se puede usar una atmósfera protectora.
    \item \textbf{Sobrecalentamiento y quemado} a altas temperaturas (1100\grad). Suele traer problemas para conformado en caliente posterior o para tratamientos de aceros de alta aleación
\end{itemize}

La temperatura a la cual se decide austenizar se llama, apropiadamente, \textbf{temperatura de austenización} ($T_A$) siendo esta mayor a \Athree{} o \Acm{}. $T_A$ surge de un compromiso entre la necesidad de disminuir el tiempo del austenizado y la de evitar los fenómenos antes mencionados. 

$T_A$ varía para cada acero y proceso dependiendo principalmente de
\begin{itemize}
    \item Composición química
    \begin{itemize}
    	\item Para aceros de alta aleaci\'on la cantidad de alf\'agenos aumenta \Athree. $T_A$ puede llegar a los 1300\grad~
    \end{itemize}
    \item Tipo de TT que se aplicara posterior al austenizado
\end{itemize}

El tiempo de austenización depende de
\begin{itemize}
    \item \textbf{Sección máxima} de la pieza ya que el núcleo de la pieza va tardar en tomar temperatura y austenizar. También influye el horno (potencia, capacidad, tipo)
    \item \textbf{Temperatura $T_A$.} Aumenta velocidad de austenización con su aumento
    \item \textbf{Microestructura}: Si se tiene carburos gruesos, zonas segregadas, o una alta aleación estos tardaran en disolverse
\end{itemize}

Cabe destacar que la velocidad de calentamiento no es factor importante para aceros de baja aleación. Estos se pueden cargar en el horno a $T_A$. Para aceros de alta aleación hay varias razones para controlar la velocidad de calentamiento.
\begin{enumerate}
    \item \textbf{Evitar tensiones térmicas.} Aceros de alta aleación tienen mayor coeficiente de dilatación térmica
    \item \textbf{$T_A$ mayor.} Debido a la gran cantidad de alfágenos
    \item \textbf{Mayor \% carbono.} Mayor fragilidad y riesgo de fisuración
    \item \textbf{Geometrías complejas.} Influye en concentración de tensiones térmicas
\end{enumerate}

{\bf Resumiendo}: El objetivo del austenizado es obtener, en el menor tiempo posible, una austenita químicamente homogénea, de tamaño de grano fino y homogéneo, minimizando la modificación de la composición química de la superficie, y reduciendo la distorsión y riesgo de fisuración que pudiera producirse durante el calentamiento o durante la mantención a la temperatura de austenización. 

Es una etapa fundamental para cualquier tratamiento hipercrítico, en especial para aquellos que buscan endurecer el acero. El resultado del tratamiento térmico depende en gran parte de una correcta austenización.

\section{Tratamientos hipercríticos}
Los tratamientos hipercr\'iticos llevan el acero a una temperatura sobre \Athree~ para lograr austenizaci\'on de una gran parte del acero.
\subsection[Recocido de regeneración]{Recocido de regeneración (Full annealing)}
Consiste en llevar el acero a $T_A$\footnote{Para aceros hipoeutectoides suele estar a 20 a 40\grad~ sobre \Athree~} y mantenerlo ahí un tiempo adecuado para asegurar la homogeneidad de la austenita y luego un enfriamiento lento en horno (costoso económicamente) de alrededor de 5 a 50\grad{}/h. Para un acero hipoeutectoide el recocido de regeneraci\'on ser\'ia el camino 1 de la figura \ref{fig:CCThipo}.

\begin{figure}[htb!]
\centering
\begin{subfigure}{0.4\textwidth}
    \includegraphics[width=\linewidth]{fig/TTrecoreg.eps}
    \caption{\textbf{Hipercrítico}.}
    \label{fig:TTrecoreg}
\end{subfigure}
\begin{subfigure}{0.4\textwidth}
    \includegraphics[width=\linewidth]{fig/TTrecoreghiper.eps}
    \caption{\textbf{Intercrítico} para aceros hipereutectoides.}
    \label{fig:TTrecoreghiper}
\end{subfigure}
\caption{TT Recocido de regeneración.}
\end{figure}



Se obtiene una perlita gruesa que conlleva una dureza baja. Si es lo suficientemente lento el enfriamiento se puede obtener perlita parcialmente esferoidizada.

Objetivos:
\begin{itemize}
    \item Reblandecer el acero
    \begin{itemize}
        \item Estructuras de ferrita proeutectoide de tamaño de grano grueso y perlita gruesa, implica mejor formabilidad y maquinabilidad a costo de dureza
    \end{itemize}
    \item Llegar a estructura favorable para el mecanizado y deformación en frió
    \item Obtener otras propiedades finales especificas
    \begin{itemize}
        \item Aplicaciones en industria bulonera para mejorar proceso de recalcado y laminación de roscas
    \end{itemize}
\end{itemize}

El \textbf{recocido de regeneración isotérmico} consiste en realizar la transformación de la austenita a una temperatura constante y relativamente cercana a la de equilibrio. Es mas rápida pero puede dejar el acero con una dureza mayor y requiere de un horno de sales.

\begin{figure}[htb!]
    \centering
    \includegraphics[width=0.5\textwidth]{fig/TTrecoregiso.eps}
    \caption{Recocido de regeneración isotérmico.}
    \label{fig:TTTrecocidoregeneracionisotermico}
\end{figure}

En el caso de los aceros \textbf{hipereutectoides} el tratamiento es \hl{intercrítico} para evitar precipitación de laminas de \cementita~ en los bordes de grano de la austenita.

\textbf{Resumiendo:} el recocido de regeneración es un tratamiento largo y costoso que deja al acero en un estado de baja dureza y alta ductilidad. En aceros de medio y alto C esto es muy conveniente para reducir los costos del conformado plástico en frío y/o del mecanizado. Menos frecuentemente se puede usar para lograr propiedades finales.

\subsection{Normalizado}
Similarmente al recocido, en el \textbf{normalizado} se calienta el acero hasta $T_A$\footnote{Temperatura unos 50 a 80\grad~ sobre \Athree~} y se mantiene para asegurar austenita homogénea y finalmente se \textbf{enfría a aire calmo}\footnote{Velocidad entre 40 a 200\grad{}/min}. Si se busca obtener martensita se denomina \textbf{temple al aire}. El normalizado puede ser tanto un tratamiento intermedio como también un tratamiento final.

\begin{figure}[htb!]
    \centering
    \includegraphics[width=0.5\textwidth]{fig/TTnorm.eps}
    \caption{Normalizado.}
    \label{fig:TTnorm}
\end{figure}

Objetivos:
\begin{itemize}
    \item Homogeneización química y estructural
    \item Refinamiento de tamaño de grano ferritico y de los carburos
    \item Preparar mejor al acero para un tratamiento posterior (dos puntos anteriores)
    \item Mejorar maquinabilidad en aceros bajo carbono
    \item lograr propiedades mecánicas especificas para el servicio
\end{itemize}

La estructura resultante depende de la composición del acero y tamaño de la pieza. En aceros al C y muchos de baja aleación se obtiene ferrita proeutectoide de tamaño más fino que en el recocido y en menor proporción. El resto de la estructura es perlita más fina y en mayor proporción de lo que indica el diagrama de equilibrio. En aceros con transformaciones más lentas pueden aparecer combinaciones de otras fases incluyendo la bainita y martensita.

El normalizado se aplica típicamente a piezas coladas y forjadas en caliente para refinar la estructura de solidificación. Para aceros de bajo \%C se vé un aumento en la maquinabilidad.
\section{Tratamientos subcríticos}

\subsection{Recocido de relevamiento de tensiones}
Consiste en calentar el acero hasta una $T<$\Aone{} y mantenerla un tiempo adecuado para disminuir tensiones residuales y luego enfriar lentamente\footnote{5 a 10\grad/h}.

Objetivos:
\begin{itemize}
    \item Disminuir tensiones residuales
    \item Evitar fenómenos de \textbf{rotura diferida} causados por el hidrógeno o bien algún tipo de corrosión bajo tensión.
    \item Aumentar \textbf{estabilidad dimensional}
\end{itemize}

\subsection{Recocido de globulización}
Consiste en calentar al acero hasta una $T$ por debajo a \Aone~ y mantenerla un tiempo adecuado. Microestructuralmente se busca globulizar los carburos laminares de la perlita. Es usado solo en aceros de más de 0,4\%C y principalmente en esos que deban ser sometidos a operaciones de conformado muy severas. Para aceros hipereutectoides, este es el tratamiento más común ya que aumenta la maquinabilidad en aceros de baja aleación.

\begin{figure}[htb!]
    \centering
    \includegraphics[width=0.5\textwidth]{fig/TTglob.eps}
    \caption{Recocido de globulización \textbf{subcrítico}.}
    \label{fig:TTglob}
\end{figure}

La fuerza impulsora para la esferoidización es la energía de interfaz. Es muy baja y por ende se requiere largos tiempos. Cuanto menor es el espaciado interlaminar de la perlita, mas rápido es el proceso. Se puede también acelerar el proceso con deformación plástica previa.

Clasificación de estos recocidos, incluyendo las versiones que no son subcríticas:
\begin{itemize}
    \item Subcrítico $T\approx\Aone-50\grad$. Se requiere mucho tiempo. Puede ser acelerado con deformación plástica previa a costo de deformar mi pieza. Es el que se toma en el parcial.
    \item intercrítico $T\approx\Aone+50\grad$. Más corto pero se requiere un estricto control de temperatura y en la velocidad de enfriamiento
    \item Oscilante $T\in\{\Aone-50\grad;\,\Aone+50\grad \}$. Misma ventajas/desventajas que intercrítico.    
\end{itemize}

El recocido de globulización

\section{Temple}

Consiste en austenizar al acero totalmente o parcialmente\footnote{Para acero hipoeutectoides varia entre 40 a 60\grad~ sobre \Athree.} y luego enfriarlo suficientemente rápido para obtener una fracción significativa de martensita (en general no menos de 50\%). 

Clasificación de Temples
\begin{itemize}
    \item Superficial
    \begin{itemize}
        \item Inducción
        \item Llama
    \end{itemize}
    \item Local
    \item Volumétrico
\end{itemize}
Clasificación por método
\begin{itemize}
    \item Por inmersión
    \item Por aspersión o neblina
    \item En matriz metálica refrigerada
\end{itemize}

La \textbf{velocidad critica} es la mínima velocidad de enfriamiento para asegurar 100\% martensita. Es un indicador de templabilidad y esta relacionada con la posición de la nariz de la curva CCT.

El \textbf{efecto de masa} se le dice a la variación de la velocidad de enfriamiento entre distintos puntos de una pieza causada por su inercia térmica. El efecto es mayor a medida que aumenta el tamaño de la pieza.

\subsection[Severidad de temple]{Severidad de temple ($H$)}
Propiedad del medio de temple que indica su capacidad para extraer el calor desde la superficie de la pieza. Una severidad infinita baja instantáneamente la temperatura de la pieza hasta la del baño de temple. La severidad de temple $H$ se mide experimentalmente y depende fuertemente de la composición del medio de temple (que determina sus propiedades térmicas y otras propiedades físicas como la presión de vapor, densidad, viscosidad, etc), de su temperatura y de su grado de agitación. 


\begin{table}[htb!]
\centering
\begin{tabular}{l|l|l|l|l}
\hline
\multicolumn{1}{c|}{\multirow{2}{*}{Agitación}} & \multicolumn{4}{c}{Medio}            \\ \cline{2-5} 
\multicolumn{1}{c|}{}                           & Aire & Aceite    & Agua    & Salmuera \\ \hline
Ninguna                                         & 0,02 & 0,25-0,30 & 0,9-1,0 & 2        \\
Moderada                                        & -    & 0,3-0,4   & 1,0-1,3 & 2-2,2    \\
Acentuada                                       & -    & 0,4-0,5   & 1,4-1,5 & -        \\
Fuerte                                          & 0,05 & 0,5-0,8   & 1,6-2,0 & -        \\
Violenta                                        & -    & 0,8-1,1   & 4       & 5        \\ \hline
\end{tabular}
\caption{Severidad de Temple ($H$)}
\label{tab:severidadTemple}
\end{table}

Lo mejor que hay de medio de temple es salmuera seguido de agua y aceites. Agua a 20 \grad{} tiene un $H=1$ por definición. Los aceites tienen la ventaja de tener velocidad baja en la etapa \ref{item:etapaCEnfriamiento} (secci\'on \ref{ssec:enfriamientoEnMedio}), esto evita fisuras. 

Lo mas deseable es enfriamiento rápido en las primeras etapas y un enfriamiento lento en la etapa \ref{item:etapaCEnfriamiento} para no fisurar la pieza. Se puede cambiar el medio de temple de agua a aceite terminado las primeras etapas pero esto requiere un maestro templador y no se puede hacer de forma industrializada.

La agitación contribuye a la severidad del temple y reduce  duración de la etapa A. También aumenta la velocidad de enfriamiento de la etapa \ref{item:etapaBEnfriamiento} pues ayuda desprender las burbujas de vapor. Genera convección forzada en etapa \ref{item:etapaCEnfriamiento}  aumentando enfriamiento.

Elección de severidad de temple para lograr una cierta dureza $\HB_{\mathrm{deseada}}$
\begin{itemize}
    \item Mayor templabilidad del acero \goright Menor severidad
    \item Si la pieza es grande o el acero no puede llegar a $\HB_{\mathrm{deseada}}$ aun con la mayor severidad de temple posible se deberá usar un acero mas templable
    \item Es necesario evaluar la aplicabilidad de la severidad para disminuir el riesgo de fisuración ya que el calculo de templabilidad no garantiza que se pueda alcanzar $\HB_{\mathrm{deseada}}$ sin fisurar.
\end{itemize}
\textbf{Conclusión:} Necesito alta \textbf{templabilidad} para la mayoría de los casos!

\subsection{Templabilidad}
La \textbf{templabilidad} es la capacidad de una aleación ferrosa (acero o fundición) para obtener martensita a partir de la austenita cuando esta se enfría en condiciones bien definidas. Está relacionada con la cinética de las transformaciones con difusión de la austenita cuando esta es enfriada y por lo tanto con la posición y forma de las curvas de transformación CCT del acero. \hl{Es una propiedad intrínseca y no depende de el tamaño de la pieza o la velocidad de enfriamiento.}
\begin{figure}[htb!]
    \centering
    \includegraphics[width=0.6\textwidth]{fig/Templabilidad.eps}
    \caption{Dureza en función de posición $r$ donde $D_1 = D_2$. La probeta 1 es un acero de baja aleación y la probeta 2 es un acero de alta aleación (más templable). Porcentaje carbono ${\color{red} a}> {\color{blue} b}$. }
    \label{fig:templabilidad}
\end{figure}
Los siguientes factores controlan la templabilidad
\begin{enumerate}
    \item Aleantes (con la excepción del cobalto)
    \begin{itemize}
        \item Retrasan las transformaciones con difusión (perlítica y bainítica) aumentando así la templabilidad
        \item Efecto sinérgico entre aleantes significa que conviene mezclar pequeñas cantidades de varios aleantes
    \end{itemize}
    \item Tamaño de grano
    \begin{itemize}
        \item A mayor tamaño de grano se tiene mayor templabilidad
        \item No se usa para aumentar la templabilidad pues conlleva un deterioro en las propiedades finales
    \end{itemize}
    \item Presencia de otras fases
    \begin{itemize}
        \item Presencia de otras fases aumenta sitios de nucleación y acelera transformaciones con difusión
        \item Estas fases pueden retener aleantes
    \end{itemize}
\end{enumerate}


\setcounter{footnote}{0}

\subsection[Diámetro crítico]{Diámetro crítico ($D_0$)}
 Se define como el máximo diámetro en el que puede obtenerse 50\% martensita en el centro cuando se lo enfría con un medio de temple bien definido. Para un $D<D_0$ se tendrá menos de 50\% martensita en el centro.

\textbf{Diámetro critico ideal} $D_{I}$: El diámetro para el cual se obtiene 50\% martensita en el centro de la pieza con \textit{severidad de temple infinita} $H=\infty$, es decir que la superficie de la pieza en contacto con el medio de temple toma la temperatura del medio en tiempo nulo. $D_{I}>D_0$

\subsubsection{Ensayo de Jominy (End-Quench)}
\hl{Se templa una probeta (previamente austenizada) con un chorro de agua en desde un extremo}. Luego se rectifica la probeta \textbf{longitudinalmente} y se mide la dureza en varios puntos, cada uno a una distancia $d_j$\footnote{Se suele denominar distancia de Jominy.} del extremo templado. Las condiciones que afectan la velocidad de enfriamiento también están estandarizadas: velocidad y temperatura del agua, diámetro del caño que conduce el agua hacia el extremo que se templará, y distancia entre este caño y el extremo de la probeta.

\begin{figure}[htb!]
    \centering
    \includegraphics[width=0.7\textwidth]{fig/jominy.eps}
    \caption{Curvas de Jominy para aceros de alta aleación(en {\color{blue} azul}) y para aceros al carbono(en {\color{red} rojo}). A mayor porcentaje de carbono hay mayor dureza en el extremo templado.}
    \label{fig:jominy}
\end{figure}

La ventaja del temple desde un extremo respecto de un temple por inmersión es que se logra un rango de velocidades de enfriamiento muy amplio en una probeta relativamente pequeña. Mientras que el extremo templado se enfría muy enérgicamente ($>200$ \grad/s), el otro extremo sufre algo parecido a un tratamiento de normalizado. Entre estos dos extremos se logran diferentes velocidades de enfriamiento y por lo tanto distintas estructuras y durezas.

\textbf{La curva de Jominy}: Agregar carbono aumenta dureza del extremo templado. Mayor templabilidad achata la curva

\textbf{Templabilidad garantizada:} Cuando la curva Jominy de un acero presenta una dureza dentro de los limites preestablecidos se dice que es un \textbf{acero de templabilidad garantizada} y se le agrega un sufijo a la designación AISI/SAE. Ejemplo: ``SAE 1340 H'' 


Se prefiere una alta templabilidad en los siguientes casos
\begin{itemize}
    \item En piezas de sección grande debido al efecto masa que no permite alcanzar velocidades rápidas en el núcleo de la pieza
    \item Piezas de geometría compleja donde existe alto riesgo de fisuraci\'on. La templabilidad reduce el riesgo de fisuración
\end{itemize}

Los cálculos de templabilidad permiten determinar 

\begin{itemize}
    \item 
\end{itemize}



\subsection{Enfriamiento en medio volátil}\label{ssec:enfriamientoEnMedio}
Se distinguen en tres etapas
\begin{enumerate}[label=(\Alph*)] \label{enum:etapasTemple}
    \item A temperatura de pieza alta se forma una envuelta de vapor sobre la superficie de la pieza. Sin agitación esta envuelta es estable y aísla al metal del liquido. El rango de temperaturas en la que ocurre esta etapa se solapa con aquel en que deben evitarse las transformaciones con difusión para poder obtener martensita, por lo tanto es importante reducir la duración de esta etapa. Se puede reducir esta etapa agregando componentes que reduzcan la presión de vapor (para agua hidróxidos y sales)\label{item:etapaAEnfriamiento}
    \item Una vez reducida la temperatura lo suficiente la envuelta se desestabiliza y se pasa a una etapa donde el calor se extrae principalmente como calor de vaporización. \label{item:etapaBEnfriamiento}
    \item cuando la temperatura baja lo suficiente, se detiene la formación de burbujas de vapor y el calor se extrae por conducción y convección del líquido. La velocidad de enfriamiento vuelve a ser baja. \label{item:etapaCEnfriamiento}
\end{enumerate}



\subsection{Origen de tensiones térmicas durante el temple}
Los conceptos básicos son que la transformación de austenita a martensita es una expansión mientras que el enfriamiento es una contracción. 
\begin{enumerate}
    \item Durante el enfriado ($T_{\mathrm{superficie}}>M_s$) la periferia se \textbf{contrae} mas que el centro ocasionando pequeñas tensiones que se relajan por deformación plástica debido a la alta temperatura. 
    \item Eventualmente la temperatura cae lo suficiente como para que la superficie comience a transformarse ($T_{\mathrm{superficie}}<M_s$) y trata de \textbf{expandirse} pero es restringida por el núcleo generando tensiones de compresión en la periferia y tracción en el núcleo. Aun se pueden relajar las tensiones por deformación plástica.
    \item Si el enfriamiento es lo suficientemente rápido se comenzara a formar martensita en el núcleo ($T_{\mathrm{interior}}<M_s$), traccionando la superficie. Estas tensiones no se pueden relajar por deformación plástica ya que la estructura traccionada es martensita fría, generando así \textbf{distorsiones}, \textbf{tensiones residuales} y en el peor de los casos \textbf{fisuración por temple}.
\end{enumerate}
a todo esto, lo que realmente genera las tensiones térmicas es el gradiente térmico. Si se tiene una pieza pequeña no se va tener mucho riesgo.

Consecuencias
\begin{itemize}
    \item Tensiones Residuales: El revenido puede relajar estas tensiones
    \item Distorsión: Cambio de forma de la pieza. Va requerir un enderezado o mecanizado adicional. Es un problema grave ene piezas esbeltas.
    \item Fisuracion por temple: Es el problema mas grave pues su reparación es poco confiable/económica. Piezas de alto carbono son mas susceptibles (+dureza/fragilidad). Puede ocurrir el fenómeno de la \textbf{fisuración diferida}. Esto consiste en la aparición de fisuras minutos o incluso horas después finalizado el temple. Se puede guardar la pieza ``tibia" (150\grad~ por ejemplo) hasta efectuar el revenido.
\end{itemize}
Los problemas de distorsión y más aún los de fisuración, imponen un límite a la máxima severidad H posible de usar en el temple de una determinada pieza. Cuanto mayor sea el \%C del acero y más compleja o peligrosa la geometría de la pieza, menor será la máxima severidad recomendable para evitar la fisuración. Evidentemente, también será mayor la templabilidad del acero necesaria para alcanzar la dureza requerida en dicha pieza.
Cuando el \%C$>0,4$ no es recomendable aplicar severidades de temple altas ($>0,7$) excepto que se trate de piezas simples y pequeñas.

\textbf{Resumiendo:} La distorsión y el riesgo de fisuración por temple imponen un límite en la severidad de temple máxima aplicable para lograr una determinada dureza, dicha severidad de temple máxima es tanto menor cuanto mayor sea el porcentaje de carbono del acero y más compleja sea la geometría de
la pieza.

\subsection{Martensita revenida}
La estructura resultante de un temple correcto no es apta para casi ningún tipo de servicio debido a su extrema fragilidad, en especial cuando el \%C del acero supera 0,25\%. En consecuencia luego del temple siempre se aplica un tratamiento subcrítico que se denomina revenido.

Uno de los propósitos del revenido es el de aumentar la ductilidad y tenacidad de la estructura de temple. El microconstituyente resultante de este tratamiento se denomina genéricamente martensita revenida y tiene excelentes propiedades de resistencia mecánica y tenacidad cuando las temperaturas de revenido son las adecuadas.

A pesar de su alto costo debido a la necesidad de dos tratamientos térmicos y a la presencia de aleantes en el acero, la estructura de martensita revenida posee varias ventajas fundamentales sobre otros tipos de microestructuras.


Ventajas
\begin{enumerate}
    \item Permite alcanzar niveles de resistencia superiores. Se sacrifica resistencia mecánica (en comparaci\'on con martensita sin revenir) para obtener mayor ductilidad y tenacidad. Aun así la resistencia mecánica obtenida es mucho mayor que la que se puede obtener con estructuras ferrítica-bainítica/perlítica
    \item Relación $\frac{R_{p0,2}}{R_m}$ es mucho mayor para un temple y revenido (0,7-0,95) que para una estructura normalizado (0,55 0,65). En consecuencia la tensión de diseño sera mayor en el caso del temple y revenido
    \item A igualdad de dureza entre una pieza templada\goright{}revenida y una normalizada la temperatura de transición es sensiblemente menor para la pieza templada\goright{}revenida. En el rango de durezas 30 a 45 $\HRC$ la martensita revenida tiene mayor tenacidad.
\end{enumerate}
Nota: No vas a obtener tenacidad buena con un acero 0,5\% carbono. Nunca.

\subsection{Curvas de Lamont (Cálculo de templabilidad)}
Una gráfico de las curvas de Lamont, como la figura \ref{fig:lamont}, relaciona el ensayo de Jominy con el porcentaje de martensita obtenida a una distancia $r$ del centro de una barra de radio $R$. 

\subsubsection{Ejemplo de uso para cálculo de templabilidad}
 Si uno templa una barra de diámetro $D=150$mm a severidad $H=1$ (tabla \ref{tab:severidadTemple}) puede entrar a la figura \ref{fig:lamont} y saber que a una distancia de $r=0,1\cdot R=7,5$mm se tiene una dureza igual a la del ensayo Jominy para ese mismo material a $d_j\approx50$mm. Luego de obtener la dureza \HRC{} de un gráfico similar a la figura \ref{fig:jominy} se puede obtener el porcentaje de martensita en dado punto usando un gráfico de Dureza--\%C--\% Martensita (figura \ref{fig:rockewell}).
 
 

\begin{figure}[htb!]
    \centering
    \includegraphics[width=0.8\textwidth]{fig/lamont.eps}
    \caption{Curva de Lamont para una barra redonda $\frac{r}{R}=0,1$.}
    \label{fig:lamont}
\end{figure}


\begin{figure}[htb!]
    \centering
    \includegraphics[width=0.8\textwidth]{fig/HRCdiag.eps}
    \caption{Tabla dureza Rockwell tipo `C' (HRC).}
    \label{fig:rockewell}
\end{figure}

\subsection{Temple de aceros hipereutectoides -- Austenita retenida}
\textbf{El temple de aceros hipereutectoides se debe hacer desde temperatura intercrítica.}

La austenita retenida es aquella que, luego del temple, no ha podido transformar a alta temperatura mediante transformaciones con difusión ni tampoco a baja temperatura a martensita. Es lo suficientemente estable a temperatura ambiente como para persistir en la estructura. Sin embargo existen algunas circunstancias que pueden transformarla.

\subsubsection{Variables que influyen en el porcentaje de austenita retenida}
\begin{itemize}
    \item \textbf{Composición química} de la austenita, principalmente \%C. Esto determina rango $M_s$--$M_f$
    \item \textbf{Homogeneidad} del acero (segregaciones)
    \item \textbf{Temperatura} del baño de temple
    \item \textbf{Interrupciones} en el temple. (cambio de medio enfriador)
    \item \textbf{Velocidad de enfriamiento} en el rango $M_s$--$M_f$
\end{itemize}

\subsubsection{Efectos de la austenita retenida}
\begin{itemize}
    \item Disminuye la dureza del temple (en altas proporciones)
    \item Produce \textbf{inestabilidad dimensional} a consecuencia de su posible transformación en servicio, ya sea transformación activada térmicamente a bainita o transformación a martensita activada por tension. En ambos casos la pieza \textbf{aumenta sus dimensiones}. Problema en piezas de tolerancias finas.
    \item Puede producir fallas por \textbf{astillado en filos} cuando transforma a martensita
    \item Cuando se encuentra en bajas proporciones contribuye en el \textbf{fenómeno de fragilización de la martensita revenida} en los aceros al C y de baja aleación.
    \item Si su proporción es baja, su distribución homogénea y fina, y dependiendo de su estabilidad, puede \textbf{aumentar la tenacidad} (aceros al Níquel para uso criogénico, fundiciones ADI, etc).
\end{itemize}

\subsubsection{Métodos para disminuir la cantidad de austenita retenida}
\begin{itemize}
    \item Revenido simple (solo efectivo en el caso de aceros al C y de baja aleación).
    \item Tratamiento criogénico (es caro, tiene altos riesgos de fisuración y requiere tratamientos intermedios de distensionado o revenidos).
    \item Revenidos múltiples (muy usados en el tratamiento de varias clases de aceros para herramientas). Este método puede combinarse con el anterior para mayor efectividad.
\end{itemize}


Proporciones usuales de austenita retenida luego de un temple correcto: 
\begin{itemize}
    \item Aceros al C y de baja aleación, de bajo y medio C: hasta 7\%.
    \item Aceros al C y de baja aleación, de alto C: 5 a 15\%.
    \item Aceros de alto C y alta aleación: 15 a 35\%.
\end{itemize}


\subsubsection{Temple hipercrítico}
Se obtiene principalmente martensita y una fracción alta de austenita retenida, reduciendo la dureza notablemente (puede sobrepasar 50\%). La templabilidad es alta pues todo el carbono y los aleantes están disueltos en la austenita inicial. Sin embargo, por las mismas razones $M_s$ y $M_f$ son bajas y se retiene mucha austenita. Suele ocurrir también con temples intercríticos cercanos a \Acm{}.

Hay riesgo de fisuración por temple por shock térmico.

\subsubsection{Temple intercrítico}
Compuesto principalmente por martensita, \cementita~ globular no disuelta a $T_A$ y una fracción menor de austenita retenida. Tiene templabilidad menor a la de un temple hipercrítico (pues la austenita es menos rica en carbono y aleantes), pero la $M_s$ y $M_f$ son más altas y no se retiene tanta austenita. Si la temperatura de austenización no es muy cercana a \Aone~ la dureza de temple en general es mayor que la del temple hipercrítico (menor \% austenita retenida). 

Si la temperatura es muy cercana a \Aone~ la falta de homogeneidad resultante en la austenita junto con el descenso de templabilidad y el menor porcentaje de carbono de la austenita pueden ser lo suficientemente importantes como para superar los efectos de reducción de la austenita retenida y la presencia de carburos. Debido a esto existe un \textbf{rango de temperaturas intercríticas óptimas} para cada acero hipereutectoide. Por arriba al rango se retendrá mucha austenita y por debajo caerá la templabilidad.

\begin{figure}[htb!]
    \centering
    \includegraphics[width=.9\textwidth]{fig/flowdiagTemple.PNG}
    \caption{Diagrama de flujo para temple. Tener austenita no es para nada grave porque es potencialmente transformable a martensita.}
    \label{fig:flowdiagTemple}
\end{figure}

\section{Revenido}
Es un tratamiento subcrítico que se aplica luego del del temple con el objeto de 
\begin{itemize}
    \item Aumentar ductilidad y tenacidad de la martensita
    \item Lograr propiedades finales del acero
    \item Disminuir tensiones residuales
\end{itemize}

El ciclo térmico consiste en un \textbf{calentamiento} que puede tener varias etapas para evitar el choque térmico para el caso de aceros alta aleación/carbono. Se lleva el acero a la \textbf{temperatura de revenido} $T_R$ la cual varía de acuerdo a las propiedades deseadas ($T_R\in [150, \Aone )$\grad{}).  El \textbf{tiempo de revenido} es el tiempo que la pieza permanece a la temperatura de revenido. El tiempo varía del tamaño de la pieza y de las propiedades finales deseadas, aunque es de menor influencia que $T_R$ (tiempo de 30 min hasta 4 h para piezas tamaño medio). El \textbf{enfriamiento} se efectua en aire calmo excepto en dos casos: 
\begin{itemize}
    \item Cuando se desea disminuir las tensiones residuales se usa una \textbf{baja velocidad} de enfriamiento
    \item Para aceros susceptibles a la fragilización por revenido en cuyo caso se debe enfriar rápidamente en el rango de 580 a 400\grad.
\end{itemize}
\textbf{Revenidos multiples:} En ciertos casos se puede incluir un segundo o tercer calentamiento de $T_R$ igual o levemente diferente. Son usuales para aceros de medio y alto carbono/aleación.

\subsection{Etapas del revenido en aceros al carbono}

\begin{itemize}
    \item[Autorevenido] Ocurre durante el temple. Migración de átomos de carbono hacia zonas de alta densidad de defectos, formando un aglomerado de átomos carbono y/o precipitación de carburos durante el temple. Este fenómeno es más probable y completo a mayor $M_s$ del acero, es decir a bajo carbono\footnote{Ni bien se cruza $M_s$ las primeras martensitas que se forman pasan por un ``mini'' revenido. Este revenido preliminar es más pronunciado a mayor $M_s$.}
    \item[Etapa 1] (100 a 150\grad): Precipitación de carburo $\varepsilon$ ($\mathrm{Fe}_{2,5}\mathrm{C}$ estructura HCP). La precipitación de estas particulas submicroscópicas\footnote{Solo algunos nanometros.} es fina y homogenea causando endurecimiento por precipitación. Esta etapa no aparece en aceros de carbono menor a 0,2\% pues el autorevenido es suficientemente completo para que no haya fuerza impulsora para la precipitación de $\varepsilon$.
    \item[Etapa 2] ($>200\grad$): Transformación de la\textbf{ austenita retenida} a una estructura de ferrita y carburos
    \item [Etapa 3] (a partir de 250\grad): Disolución de los carburos $\varepsilon$ y \textbf{precipitación de cementita} \cementita. Desaparece la sobresaturación de carbono, la martensita deja de existir como una fase BCT y pasa a ser ferrita BCC cuando este problema se completa.
    \item[Etapa 4] (a partir de 300\grad): Coalescencia progresiva de las partículas de cementita. Fuerte descenso de dureza. A mayor temperatura y/o tiempo los carburos tienen mayor tamaño aunque su fracción en volumen permanece constante
\end{itemize}

Si bien no se las considera etapas, hay otros dos fenómenos que pueden
ocurrir a mayor temperatura de revenido.

A partir de los 400\grad~ ocurre la recuperación de las dislocaciones de la
martensita (formación de subgranos dentro de los listones).


A partir de los 600 \grad~ puede ocurrir la recristalización, los listones son
reemplazados por granos equiaxiales.

\hl{La estructura final de un revenido de alta temperatura en un acero al C
está compuesta por granos de ferrita pequeños y más o menos equiaxiales
y carburos finos (del orden de 0,1 micrometros) distribuidos uniformemente. Este
tipo de estructura combina una gran resistencia mecánica con una
muy alta tenacidad. Los carburos finos endurecen, pero su tamaño
pequeño, su forma esferoidal, y su distribución uniforme evitan que se
produzca un descenso muy grande en la tenacidad.}

\subsection[Resistencia al revenido]{Revenido de aceros de baja aleación (Resistencia al revenido)}

Ciertos aleantes participan en la formación de carburos (Cr, Mo, V, etc), sea cementitas aleadas (ortorrómbicas) o bien otros carburos aleados. Este tipo de carburos crece más lentamente que la cementita pues requiere la difusión de los aleantes (más lento que el carbono), así \textbf{ralentizando el revenido}. Por esta razón los aceros aleados se tienen que \textbf{revenir más tiempo o a mayor temperatura}.

También el agregado de aleantes agrega \textbf{complejidad a la secuencia de precipitación} de carburos, lo que puede producir un \textbf{máximo o pico de dureza} a altas temperaturas de revenido.

Los aleantes \textbf{retrasan} la descomposición de la austenita retenida y la recuperación de las dislocaciones de la martensita.



El resultado de todas estas influencia es que la dureza baja más lentamente durante el revenido de un acero con elementos\footnote{Cr, Mo, V, Ti, Nb, etc.} formadores de carburos que en un acero al carbono.

En ese sentido se dice que los aleantes aumentan la \hl{\textbf{resistencia al revenido}}. \cite{guille}

\subsection{Variación de propiedades mecánicas durante el revenido}
En aceros al carbono y de baja aleación al aumentar $T_R$ se produce un descenso en la resistencia mecánica y aumento en la ductilidad y tenacidad. 

El tiempo de revenido tiene menor efecto, aumentar $T_R$ 20\grad~ equivale a triplicar el tiempo de revenido.

Existen curvas ``maestras"{} que se representan en función del \textbf{parámetro de revenido}, teniendosé en cuenta el efecto conjunto de la temperatura y del tiempo de revenido. 

\subsection{Fenómenos de fragilización durante el revenido}
A pesar de la tendencia al aumento de la tenacidad durante el revenido,existen dos fenómenos de fragilización que deben tenerse en cuenta pues deterioran la tenacidad del acero:

\begin{itemize}
    \item \textbf{Fragilización de la martensita revenida}: Consiste en un descenso en la tenacidad durante el revenido en un rango de temperaturas intermedia.
    \item \textbf{Fragilización por revenido}: Consiste en un aumento de la temperatura de transición \Tdf. A pesar de su nombre no es un problema que ocurre en el revenido, pues requiere de tiempos de exposición muy prolongados en el rango de temperaturas de fragilización. Es más bien un problema en el servicio de componentes a alta temperatura.
\end{itemize}

\subsubsection{Fragilización de la martensita revenida}
Fenómeno de fragilización que ocurre durante el revenido de la martensita en el rango de 260 a 400\grad{}. Se produce en los tiempos usuales de un revenido (1h) y afecta tanto aceros al carbono como aleados. Si el revenido se realiza a $T_R>$400\grad el fenómeno no ocurre aunque la pieza sea sometida a temperaturas de fragilización durante su servicio. En este sentido se dice que es \textbf{irreversible}.

Efectos incluye un aumento de \Tdf~ y baja tenacidad. El modo de fractura frágil es intergranular solo en el caso de aceros de baja pureza\footnote{Recordemos que en aceros de baja pureza los carburos nuclean en los bordes de grano formando carburos a base de fósforo, Sb, Sn, As. Esto facilita la propagación de fisuras debido a la baja tenacidad de estos carburos.}, de otro modo es transgranular.

El fenómeno es lo suficientemente rápido como para tener influencia en cualquier revenido que se haga en el rango de susceptibilidad. En el caso en que se requiera alta tenacidad se debe evitar dicho rango. Esto impide obtener una tenacidad alta mediante temple y revenido cuando se requieren durezas altas.

\begin{figure}[htb!]
	\centering
	\includegraphics[width=7cm]{fig/fragilizacionPorRevenidoMartensita.png}\par \vspace{.4cm}
	\includegraphics[width=7cm]{fig/fragilizacionPorRevenidoMartensitaDureza.png}
	\caption{Efecto de la \textbf{fragilización de la martensita revenida}. Gráfico de tenacidad y dureza para un acero 4140 revenido por una hora a varias temperaturas.}
\end{figure}


\textbf{Causas}: el descenso de la tenacidad está asociado a la precipitación de \cementita~ con una distribución y morfología particular durante el revenido. Estas características hacen que se reduzca fuertemente la energía absorbida durante el proceso de fractura. Las impurezas contribuyen por segregación hacia los bordes de grano, pero no son imprescindibles.

\subsection{Fragilización por revenido}
Fenómeno de fragilidad reversible que se produce cuando ciertos aceros se exponen prolongadamente o se enfrían lentamente en el rango de 400 a 580\grad{}. No debe confundirse con la fragilización de la martensita revenida (que se da a menor temperatura) o con la fragilización por creep (que se da a mayor temperatura).

Son susceptibles los aceros aleados de pureza comercial ($>0,6\%$ Mn) y los que tienen elevado contenido de impurezas: Sb, Sn, As, P. Ciertos aleantes aumentan la susceptibilidad, sobre todo si se encuentran combinados: Si, Mn, Cr-Ni, Cr-Mn. El molibdeno (Mo) y el tungsteno (W) bajan las susceptibilidad cuando se encuentran en pequeñas cantidades.

También es importante considerar este efecto para cuando se efectúan revenidos a grandes piezas a temperaturas mayores pero que se enfrían lentamente en el rango de fragilización. Se tiene que considerar que tal vez cierto componente esté trabajando dentro del rango de fragilización (rotores de turbinas de vapor de baja presión, algunos recipientes a presión).

Los \textbf{efectos incluye}
\begin{itemize}
    \item Aumento \Tdf~
    \item El modo de fractura frágil es intergranular
    \item Ciertos reactivos atacan los antiguos bordes de grano austeníticos
\end{itemize}

\textit{Teoría de la doble segregación} como \textbf{causa:} Las impurezas mencionadas segregan en los borde de grano austeníticos en el rango de temperaturas (400 a 580\grad) causando un descenso de la cohesión de los mismos. Este descenso eleva \Tdf~ y favorece la fisuración intergranular frente al modo de fractura frágil transgranular por clivaje. 

Esta teoría explica porque solo los aceros con ciertos aleantes son susceptibles y también porque la fisura avanza por los antiguos bordes de grano austeníticos y no por los borde de grano ferríticos.


\subsubsection{Medidas contra la fragilización por revenido}

\begin{itemize}
    \item Agregado de un bajo \% Mo retrasa fuertemente cinética de la fragilización
    \item Adecuada elección de los aleantes
    \item Reducción de impurezas
    \item Reducción de tamaño de grano austenítico, lo que no es tan fácil en piezas grandes
    \item En los casos de piezas que no trabajan en el rango de fragilización se \textbf{enfría rápidamente desde $T_R$}
    \item Se pueden recuperar piezas fragilizadas en servicio con un tratamiento de revenido $T_R>600$\grad.
    \item Monitoreo de la \Tdf~ en equipos que operen en el rango de fragilización. Técnicas no destructivas de monitoreo.
\end{itemize}

\subsection{Revenidos de alta y de baja temperatura}

La existencia del fenómeno de fragilización de la martensita revenida,
junto con la tendencia al aumento de la tenacidad que ocurre tanto a
temperaturas inferiores a las del rango de fragilización como a
temperaturas superiores al mismo, hace que existan dos rangos de
revenido bien definidos.
Los revenidos de \textbf{baja temperatura} (usualmente hasta unos 250 ºC) se
usan cuando es imprescindible retener una dureza muy alta en el acero,
lo cual implica un sacrificio de la tenacidad. El revenido en este rango
de temperaturas releva parcialmente las tensiones residuales del temple.
Los revenidos de \textbf{alta temperatura} (T>500 ºC) hacen que baje
sensiblemente la dureza de temple en el caso de los aceros al C y de baja
aleación, pero logran una excelente tenacidad con muy buena resistencia
mecánica.


\subsection{Revenido de microconsituyentes no martensiticos}

Al ser estructuras más estables, la velocidad de revenido de la perlita y
las bainitas es bastante inferior a la de la martensita.
En el revenido de la martensita, la mayor pérdida de dureza se da a causa
de la extracción del C en solución sólida sobresaturada y su precipitación
como carburo. En la perlita y la bainita esto no sucede.
En la bainita sólo ocurre un engrosamiento progresivo de los carburos y
una recuperación de las dislocaciones de la ferrita. Ambas cosas
conducen a una disminución de la dureza pero a un ritmo menor que en el
revenido de la martensita.
En el caso de la perlita el proceso de revenido es aún más lento, pues sólo
involucra la esferoidización progresiva de los carburos laminares. Tal
como ya se ha visto este proceso es muy lento.

La diferencia de velocidad con la que decae la dureza durante el revenido de las diferentes estructuras tiene la
importante consecuencia de
que el gradiente de durezas
que se produce luego del
temple, disminuye durante
el revenido, en especial para
altas temperaturas de
revenido.

\section{Martemperado}

Es un temple en dos etapas.
\begin{enumerate}
	\item El acero es enfriado hasta una temperatura ligeramente superior a $M_s$ y allí se mantiene hasta que homogenice su temperatura. Se mantiene 100\% contenido de austenita
	\item En la última etapa el acero es enfriado a una velocidad más lenta pasando por el rango $M_s$ y $M_f$.
	\item[Bis.] Se suele requerir un revenido posterior
\end{enumerate}
la temperatura a la cual se homogeneiza la pieza se denomina la temperatura de martemperado. El tiempo de mantención puede variar mucho (pocos segundos hasta 40 minutos)

No es la solución para adquirir más dureza o templabilidad, solo disminuye el riesgo de fisuración. Igual se requiere un revenido posterior. Se requiere una templabilidad mínima para poder aplicar martemperado y te limitan los espesores de las piezas a tratar.

\subsection{Ventajas}
\begin{itemize}
	\item Disminución de varios efectos incluyendo distorsión, tensiones residuales (macroscópicas) y riesgos de fisuración por temple. Es especialmente recomendado para aceros alto C y piezas esbeltas/complejas
	\item Mejoramiento de propiedades mecánicas respecto temple común (mayor ductilidad y tenacidad a igual resistencia mecánica)
	\item Permite realizar operaciones de enderezado luego de extraer la pieza del baño de martemperado y antes de que se transforme a martensita (aún sigue siendo austenita, asegura alta ductilidad y baja resistencia mecánica)
\end{itemize}



\subsection{Limitaciones}
\begin{itemize}
	\item El enfriamiento inicial es lento y requiere cierta templabilidad mínima. Como regla general solo aceros templables en aceite pueden ser martemperados
	\item Existe una limitación en espesores de las piezas a tratar (templabilidad mínima). Solo se pueden martemperar piezas de espesor grande si son de acero de alta templabilidad. Se puede agregar agua la medio o utilizar una temperatura de martemperado inferior a $M_s$ para aumentar el espesor permisible
\end{itemize}

\subsection{Aplicaciones del martemperado}
Se puede aplicar el martemperado a una gran variedad de piezas con geometría relativamente compleja y espesores no muy grandes hechas de aceros de baja aleación.

Se reduce el riesgo de fisuración en aceros de alto contenido de C y es de interés para piezas carburadas, y aceros de alta aleación donde es posible martemperar grandes secciones de piezas complejas. 



\section[Austemperado]{Austemperado (Austempering)}

Tratamiento isotérmico en el rango de la transformación bainítica. Se enfría el acero lo suficientemente rápido para evitar transformaciones de fases a temperaturas altas hasta llegar a una temperatura mayor a $M_s$ y se lo deja ahí hasta completar la transformación bainítica inferior.

No se austemperan aceros con transformación bainítica lenta ($>60$ minutos) ni los que no cumplan con la templabilidad mínima. La transformación ocurre alrededor de los 260\grad~ a 400\grad~ dependiendo del tipo de acero y nivel de resistencia deseado con un tiempo de mantención entre 5 a 60 minutos. Se suelen usar sales fundidas.

\subsection{Ventajas}
\begin{itemize}
    \item Se disminuye la distorsión, tensiones residuales y probabilidad de fisuración respecto temple y martemperado
    \item Tratamiento corto y económico para producir durezas en el rango 35 a 55 HRC pues no se requiere revenido posterior
    \item A diferencia del martemperado, el tiempo de permanencia en el baño de sales no afecta drásticamente las propiedades finales
    \item En el rango de durezas 45 a 55 HRC la bainita inferior posee aún mejor tenacidad que la martensita revenida a igualdad de durezas (esta tendencia se revierte en el rango HRC 35 a 45)
\end{itemize}

\subsection{Limitaciones}
No se puede aplicar a cualquier aceros por requerimientos de templabilidad. Las limitaciones son mayores que en el martemperado dado que el medio en el cual se enfría tiene una temperatura mayor a la del martemperado lo cual implica una velocidad de enfriamiento más lento.

El tiempo necesario varía dependiendo del acero. En ciertos casos el austemperado tarda mucho tiempo y no es viable economicamente. Además no se pueden alcanzar durezas superiores a 55 HRC, aún en aceros alto C.
