Repository: soypat/whittileaks

Hardcore class notes for mechanical engineering.

## *Resúmenes*
There's a word for these class notes in spanish, they're called resúmenes. A brief exposition on a class' contents.

## Navigation
All class notes are written in $\LaTeX$ and are contained in a folder corresponding to it's class.

File: metalurgy/main.tex (part 1 of 2)
% % !TeX program = xelatex
\documentclass{article}
\usepackage[utf8]{inputenc}
\usepackage[spanish,mexico]{babel}

\usepackage[a4paper,top=3cm,margin=4cm,bottom=5cm]{geometry}
\usepackage[symbol]{footmisc}
\renewcommand*{\thefootnote}{\fnsymbol{footnote}}
\usepackage{fancyhdr}
\setlength{\headheight}{15.2pt}
\pagestyle{fancy}
\lhead{\href{http://whittileaks.com}{\sf whittileaks.com} }
%\chead{Metalurgia Fisica -- 2ndo Parcial}

\usepackage{graphicx}
%% FOOTNOTES

%% 
\usepackage{enumitem}
\title{Metalurgy}
\author{Patricio Whittingslow}
\date{June 2019}
\newcommand{\Bs}{B\ensuremath{_{1}}}
\newcommand{\Aone}{A\ensuremath{_{1}}}
\newcommand{\Atwo}{A\ensuremath{_{2}}}
\newcommand{\Athree}{A\ensuremath{_{3}}}
\newcommand{\HB}{\ensuremath{\mathrm{HB}}}
\newcommand{\HRC}{\ensuremath{\mathrm{HRC}}}
\newcommand{\Tdf}{\ensuremath{T_{\mathrm{df}}}}
\newcommand{\Acm}{A\ensuremath{_{\mathrm{cm}}}}
\newcommand{\grad}{\ensuremath{^\circ \mathrm{C}}}
\newcommand{\cementita}{\ensuremath{\mathrm{Fe}_3 \mathrm{C}}}
\usepackage{soulutf8}
\usepackage{siunitx}
\usepackage{multirow}
\usepackage{caption,subcaption}
\usepackage{hyperref}
\hypersetup{
    colorlinks,
    citecolor=black,
    filecolor=black,
    linkcolor=black,
    urlcolor=black
}

\usepackage{natbib}
\bibliographystyle{plainnat}

\newcommand{\um}{\si{\micro \meter}}
\newcommand{\goright}{\ensuremath{\rightarrow}}


% \cfoot{\thepage}


\begin{document}


\maketitle

\part{Curvas de transformación tiempo-temperatura (TTT) y CCT}
Tambien conocidos como diagramas de transformación isotérmica, son tres aspectos los que dominan estas curvas:
\begin{itemize}
    \item Tiempo: Una vez que la temperatura de la austenita baja por debajo de A$_1$ se vuelve inestable y comienza a transformarse con el tiempo. 
    \item Morfología: Distribución, tamaño y forma de los productos obtenidos a partir de su transformación. son clave para las propiedades que se obtienen.
    \item Fases que no están en equilibrio: La aparición de fases fuera de equilibrio, como por ejemplo, la martensita
\end{itemize}
Los CCT son \textit{Continuous Cooling transformation} para enfriamiento a $\frac{\partial T}{\partial t}= \text{constante}$.


\begin{figure}[ht]
    \centering
    \includegraphics[width=1\textwidth]{fig/diagAceroreal.eps}
    \caption{Diagramas de fases para aceros.}
    \label{fig:diagAceros}
\end{figure}

Fases
\begin{itemize}
    \item Perlita: Morfología laminar, su transformación se favorece con mayor coeficiente de difusión.
    \item Bainita: Morfología con $\alpha$ en listones y carburos discretos
    \item Martensita: Misma composición que austenita pero red cristalina diferente (BCT) y distorsionada. Contiene zonas de austenita.
\end{itemize}



\section{Acero eutectoide}
Se comienza estudiando las transformaciones isotérmicas de la austenita
\begin{figure}[htb!]
    \centering
    \includegraphics[width=\textwidth]{fig/TTTbasic.eps}
    \caption{Diagrama para transformación isotérmica de la austenita para un acero \textbf{eutectoide}.}
    \label{fig:diagTTTbasico}
\end{figure}

\begin{figure}[htb!]
    \centering
    \includegraphics[width=\textwidth]{fig/diagTTThipo.eps}
    \caption{Diagrama para transformación isotérmica de la austenita para un acero \textbf{hipoeutectoide} (0,3\%).}
    \label{fig:diagTTThipo}
\end{figure}

\begin{figure}[htb!]
    \centering
    \includegraphics[width=\textwidth]{fig/diagTTThiper.eps}
    \caption{Diagrama para transformación isotérmica de la austenita para un acero \textbf{hipereutectoide} (1,5\%).}
    \label{fig:diagTTThiper}
\end{figure}

La nariz de la figura \ref{fig:diagTTTbasico} se da porque hay competencia entre la \textbf{fuerza impulsora} $\Delta G$ (dominante a bajas temperaturas) y el \textbf{coeficiente de difusión de carbono} $D_c$ (aumenta con temperatura).

Transformación perlítica



\section{Competencia entre G y D}
A temperaturas cercanas a \Aone la difusión domina mientras que a bajas temperaturas hay alta fuerza impulsora debido a que la inestabilidad de la austenita. Hay una temperatura a la cual se complementan y la transformación tiene una velocidad máxima, en la figura \ref{fig:diagTTTbasico} seria la nariz (450 a 600 \grad).

\section{Microconstituyentes}
Los productos de transformación de la austenita que combinan
ferrita y carburos de Fe, así como las fases proeutectoides, se denominan genéricamente \textbf{microconstituyentes} para diferenciarlos de las verdaderas fases que los componen.
\begin{itemize}
    \item Si enfriamos justo por debajo de \Aone la fuerza impulsora va ser baja  y van a prevalecer los sitios de nucleacion preferencial (bordes de grano). Comienza a nuclear a la par la ferrita y la cementita cooperativamente formando un microconstituyente con morfologia laminar denominado \textbf{perlita}. Ocurre por arriba de la nariz para subenfriamientos bajos (<170\grad).
    \item En cambio, en el rango de temperaturas por debajo de la nariz la ferrita nuclea primero, adopta una morfología de listones, y los carburos ya no son laminares sino discretos con forma de placas más o menos cortas. Por otra parte la transformación en esta zona tiene un mecanismo diferente al aquel que ocurre a altas temperaturas. Los microconstituyentes obtenidos en esta zona se denominan genéricamente \textbf{bainitas} y los hay de varios tipos.
    \item Finalmente, a temperaturas muy bajas ($<$ 350\grad) la austenita subenfriada transforma anisotérmicamente y sin difusión a una fase metaestable denominada martensita.
\end{itemize}


\section{Perlita}
Para generar perlita se requiere un alto coeficiente de difusión de carbono ya que se están generando zonas de muy bajo carbono (ferrita $\alpha$) y zonas de alto carbono (cementita $\cementita$) lo que requiere mucha difusión partiendo de austenita ($\gamma$). Prevalecen los sitios de nucleación preferencial debido a la baja fuerza impulsora $\Delta G$.

El \textbf{espaciado interlaminar} $S$ es el principal parámetro geométrico de la perlita. Tiene gran importancia y determina muchas propiedades. Es la distancia entre laminas contiguas de la misma fase medida perpendicularmente al eje longitudinal de las laminas (básicamente miras la foto de microscopio de electrones y ves cuanto espacio hay entre comienzos de dos laminas de cementita/ferrita). Existe la perlita gruesa ($S\approx 1\si{\micro \meter}$) y perlita fina $S< 0,3\si{\micro \meter}$. A mayor subenfriado menor es $D_c$, menos se puede desplazar el carbono y por ende menor va ser la distancia entre laminas de \cementita y $\alpha$.
\begin{equation}\label{eq:StoPerliteStrength}
    R_{p 0,2}, R_{m}, H V \propto S^{-\frac{1}{2}}
\end{equation}

Perlita mas fina trae dureza, resistencia y mayor tensión de fluencia. A su vez es mas difícil de formar, mecanizar etc.

\section{Transformación Martensita}
Cuando la austenita se sobrenfría hasta temperaturas muy bajas se produce una transformación sin difusión de C donde, en un volumen discreto de material, los átomos de Fe experimentan un movimiento cooperativo, pequeño, y casi simultáneo. Esto da por resultado una fase metaestable de igual composición química que la austenita que le dio origen pero con una estructura cristalina diferente. Esta fase se denomina martensita y la transformación se llama transformación martensítica.

En los aceros al C y de baja aleación la martensita tiene estructura tetragonal centrada en el cuerpo (\textit{Body Centered Tetragonal}, BCT). El C, al no poder difundir distorsiona la red y hace que en cambio de nuclearse la fase estable BCC aparezca una fase metaestable BCT.

El movimiento cooperativo genera tensión y deformación en la fase madre. Esta deformación puede causar fisuras y agravar el fenómeno de la fatiga. No hay difusión en la transformacion martensitica y se dice que es atérmica (o anisotérmica), es decir que no evoluciona isotérmicamente sino que la fracción de martensita crece en tanto se siga subenfriando la austenita remanente.

$M_s$ es la temperatura de inicio de la transformación martensítica. $M_f,M_{90}$ en principio es la temperatura a la que finaliza dicha transformación. Siempre queda una fracción de austenita muy resistente a la transformación y por ende nunca se puede realmente medir la temperatura de transformación total $M_f$.\footnote{En realidad se define $M_f$ como el límite de 99\% transformación martensítica (definida como fracción de volumen), la temperatura a la cual toda la austenita se convierte a martensita es sustancialmente menor a $M_f$ \cite{gottstein2013physical}.} El subíndice indica la fracción (sobre cien) de martensita producida.

$M_s$ y $M_f$ dependen fuertemente de la composición química de la austenita, con excepción del Cobalto.
\begin{equation}
    M_s=539-423\cdot \% \mathrm{C}-30,4\cdot \% \mathrm{M n}-12,1\cdot \% \mathrm{Cr}-17,7\cdot \% \mathrm{Ni}-7,5\cdot \% \mathrm{Mo}
\end{equation}
como se ve en la ecuación arriba, componentes químicos hacen bajar la temperatura del comienzo de la transformación de austenita. El nitrógeno tambien tiene un efecto similar al carbono. $M_f$ tambien baja con aumento de aleantes.

\subsection[Temperatura {\it Md}]{Temperatura $M_d$}
Por debajo de cierta temperatura denominada ($M_d> M_s$), la
deformación plástica aplicada a la austenita provoca la transformación a martensita. El porcentaje de martensita aumenta al aumentar la cantidad de deformación plástica aplicada a la austenita a una determinada temperatura, y al disminuir la temperatura a la cual se aplica la deformación. $M_d$ también depende de la composición química de la austenita y baja al aumentar la cantidad de elementos disueltos en dicha fase. Esta característica cobra gran importancia práctica en el caso de los aceros inoxidables auténticos. 

\subsection{Estructura Martensítica}
En realidad la estructura BCT de la martensita es una red BCC distorsionada por causa de la presencia del carbono en solución solida sobresaturada. Durante la transformación un eje (denominado \textbf{c}) se achica y otro eje (\textbf{a}) se ensancha, generando una expansión neta dependiente del carbono \footnote{La relación $c/a$ incrementa con la concentración de carbono \cite{gottstein2013physical}.}
\[
\varepsilon_{\Delta V \%} = 4,64-0,54\cdot (\% \mathrm{C})
\]



En martensitas de ``bajo'' carbono (menor a 0,6\%) se presentan los cristales en forma de listones paralelos de ancho 0,2 a 0,5 \um formando paquetes entre ellos. Esta estructura contiene una gran cantidad de dislocaciones ($10^11$ disl/cm$^2$).

En martensitas de ``alto'' carbono (mayor a 0,8\%) y $M_s$ es lo suficientemente baja los cristales adoptan forma lenticular sin formación de paquetes. El plano de habito de estas estructuras puede ser el $\{225 \}_\gamma$ o el $\{259 \}_\gamma$ dependiendo del porcentaje de carbono. Debido a esto se pueden tener dos placas adyacentes con planos diferentes dándole un aspecto caótico a la estructura y generando microfisuras.

La dureza de la martensita se debe a los siguientes factores
\begin{itemize}
    \item \hl{Endurecimiento por solución solida: intersticial del carbono}
    \item \hl{Interacción dislocaciones - carbono segregado. Una vez cristalizada la martensita el carbono se puede segregar a sitios donde baja la energía del sistema. Las dislocaciones son lugares preferenciales (anclaje = dureza agregada)}
    \item Interacción entre dislocaciones
    \item Gran cantidad de bordes de grano (bajo y alto ángulo)
    \item Endurecimiento por solución solida sustitucional
\end{itemize}

\textbf{La dureza de la martensita depende fuertemente del \%C de la austenita que le dio origen. El efecto del C es tan preponderante que, en términos prácticos, ningún otro factor tiene importancia en esta propiedad.}

Como es de esperar, un material tan duro es tambien frágil, y la martensita no es ninguna excepción. A mayor \%C la martensita es menos dúctil y menos tenaz. Se puede hacer un \textbf{revenido} para producir transformaciones de fase que modifican la estructura de la martensita, transformándola en una estructura de ferrita y carburos dispersos (denominada genéricamente \textbf{martensita revenida}). La martensita no comienza su transformación a temperatura $M_s$, es necesario llevarla a $A_s$ (temperatura de comienzo de austenización) \cite{gottstein2013physical}.

\section{Bainita}

Cuando el subenfriamiento de la austenita supera los 150-170\grad la transformación perlítica se hace lenta y comienza a dominar $\Delta G$. Ambas cosas dan origen a una transformación que combina algunos aspectos de la transformación martensítica y otros de la perlítica. Este tipo de transformación se denomina bainítica y los microconstituyentes que se producen se denominan genéricamente bainitas.

Los tipos de bainitas mas estudiados son la bainita \textbf{superior} y \textbf{inferior}.

\begin{itemize}
    \item Bainita superior: Entre la nariz y una temperatura dependiente del \%C aparece.
    \item Bainita inferior: Por debajo de dicha temperatura se produce la bainita inferior de distinta morfología a la superior.
\end{itemize}

A partir de una limite superior, la temperatura $B_s$, ya no se forma Bainita.

\[
B_{S}\left(^{\circ} C\right)\approx550-270 \cdot\%\mathrm{C}-90\cdot\%\mathrm{Mn}-37 \cdot\%\mathrm{Ni}-70 \cdot\%\mathrm{Cr}-83\cdot\%\mathrm{Mo}
\]

\subsection{Bainita superior}
Comienza con crecimiento de listones de ferrita de 0,02\%C en los borde de granos austeníticos. Esto deja la austenita del entorno del listón rica en carbono, eventualmente precipitando como carburo en forma de placas finas entre los listones de ferrita y los borde de grano de la antigua austenita.

Estos listones de ferrita contienen una alta densidad de dislocaciones esto se debe a que el mecanismo de transformación involucra un movimiento cooperativo de átomos.
\begin{itemize}
    \item Fácil de nuclear fisuras entre listones y \cementita
    \item Es deseable que la bainita superior sea de bajo carbono para reducir cantidad de laminas de \cementita y mejorar la tenacidad.
\end{itemize}



\subsection{Bainita inferior}
Como la temperatura es mas baja el carbono no logra difundir bien. En consecuencia precipitan carburos dentro de los listones de ferrita dejando atrás laminas a 60 grados del eje del listón. Dependiendo de la composición química del acero los carburos pueden ser \cementita o bien el carburo de transición $\varepsilon$.
\begin{itemize}
    \item Es mas difícil de nuclear fisuras u hoyuelos en las partículas finas de este material
    \item Es mas resistente y tenaz que la bainita superior
    \item \textbf{Austempering} tratamiento térmico isotérmico diseñado para obtener bainita inferior debido a sus excelentes propiedades 
\end{itemize}


\subsection{Propiedades mecánicas}
La resistencia mecánica y dureza de las bainitas crecen a medida que baja la temperatura de transformación.

\begin{figure}[htb!]
    \centering
    \includegraphics[width=0.7\textwidth]{fig/RmVsBainitaMartensita.PNG}
    \caption{Efecto de 50\% de la temperatura transformación sobre la resistencia a la tracción de aceros bainíticos.}
    \label{fig:RmVsBainitaMartensita}
\end{figure}

Las curvas TTT de la transformación total son en realidad la envolvente de la superposición de las curvas de cada una de las transformaciones individuales. Los aleantes pueden separar estas narices y pronunciarlas mas.

En general a menor temperatura de transformacion la estructura resultante de la austenita es mas fina y por ende resulta ser mas resistente mecánicamente y dura. La excepcion de esta regla es para la perlita fina y bainita superior. \hl{La perlita fina resulta ser mas dura y resistente que bainita superior} a pesar de tener una temperatura de transformacion superior. Esto se debe a que la estructura de la bainita superior es mas gruesa que la estructura de la perlita fina.

\begin{figure}[htb!]
    \centering
    \includegraphics[width=0.7\textwidth]{fig/TTTsuperpuesta.eps}
    \caption{Superposición de curvas perlíticas (rojo) y bainíticas superior (azul) e inferior (verde).}
    \label{fig:TTTsuperpuestas}
\end{figure}

\section{Variables que inciden en transformación de la austenita}
Dos variables que inciden en la cinética de estas transformaciones
\begin{itemize}
    \item El tamaño del grano auténtico
    \item La composición química de la austenita que se transforma.
\end{itemize}

Los borde de granos son los sitios de nucleación preferencial para las transformaciones perlítica y bainítica así como para la aparición de las fases proeutectoides ferrita y cementita. Por ende:
\begin{itemize}
    \item Mayor tamaño de grano \goright
    \item[\goright] Menor superficie total de bordes de granos \goright
    \item[\goright] Menor sitios de nucleación \goright
    \item[\goright] Transformaciones comienzan a mayores tiempos
\end{itemize}
\textbf{lo que implica que con mayor tamaño de grano las curvas se mueven a la derecha.}

La composición química juega un rol importante en el efecto sobre $\Delta G$ y $D_c$. Los elementos \textbf{gamágenos} hacen descender la energía libre de la austenita lo que reduce tanto la velocidad de nucleación como la de crecimiento. Los elementos alfágenos hacen subir la fuerza impulsora y en principio deberían acelerar las transformaciones, pero \hl{hacen exactamente lo contrario}.

Porqué sucede esto? En las palabras del profesor (resumidas): Durante la nucleación de ferrita en los borde de grano ocurre que los elementos \textbf{alfágenos} necesitan repartirse hacia la ferrita y los \textbf{gamágenos} necesitan concentrarse en la austenita. Ambos tienen un coeficiente de difusión mucho menor al del carbono y por eso se retrasan las transformaciones de fase.

Además! Los alfágenos son \textbf{formadores de carburos} lo que significa que se tienen que repartir hacia los mismos para que precipiten. Esto también retrasa las transformaciones que involucran precipitación de carburos. 

Algunos elementos simplemente retrasan la difusión del carbono, lo que también retrasa las transformaciones.

Efectos de elementos alfágenos:
\begin{itemize}
    \item Suben \Aone y \Athree (estabilización de ferrita [$\alpha$])
    \item Bajan \Bs, separando las curvas perlíticas y bainíticas
    \item Retrasan más la transformación ferrítica y perlítica que la bainítica. El Molibdeno acelera débilmente la transformación bainítica
    \item El Boro en diminutas cantidades (60ppm) provoca un fuerte retraso en la nucleación de la ferrita proeutectoide. De aquí surgen aceros de alta templabilidad.
\end{itemize}

Efectos de elementos gamágenos:
\begin{itemize}
    \item Bajan temperaturas \Aone, \Athree, \Bs y $M_s$
    \item Retrasan ambas transformaciones (perlita, bainita)
\end{itemize}

\section{Curvas CCT}
Continuous Cooling trasnormation son curvas que ocurren a velocidad de enfriamiento constante. Cuando el enfriamiento es continuo desde el campo estable de $\gamma$, el tiempo de comienzo de la transformación no coincide con el que dice la curva TTT. Es porque la austenita pasa por un rango de T donde los periodos de incubación son grandes, de esta forma ``retrasando'' las curvas respecto las TTT.

\begin{figure}[htb!]
    \centering
    \includegraphics[width=0.8\textwidth]{fig/CCTeutect.eps}
    \caption{Curvas de enfriamiento continuo (CCT) para un acero \textbf{eutectoide}. CCT en negro, curvas TTT en gris claro.}
    \label{fig:CCTeutect}
\end{figure}

\subsection{CCT para un acero hipoeutectoide}
Las curvas de enfriamiento para un acero \textbf{hipoeutectoide} de la figura \ref{fig:CCThipo} pueden ceder las siguientes estructuras y microconstituyentes:\footnote{Tener en cuenta que las curvas rojas de la figura \ref{fig:CCThipo} se dibujan hasta donde haya austenita sin trasformar, es decir, el final de la curva esta donde $\gamma=0\%$.}


\begin{itemize}
    \item[Ciclo 1] Se obtiene ferrita de grano grueso y perlita gruesa en fracciones cercanas al equilibrio
    \item[Ciclo 2] Ferrita de grano mas fino que en el ciclo 1 y perlita fina. Perlita es diluida en ferrita que se encuentra presente en cantidades mayores a la de equilibrio
    \item[Ciclo 3] Ferrita, bainita y una fracción de Martensita que sale de la austenita que no se transformo al llegar a $M_s$
    \item[Ciclo 4] Mínima velocidad de transformacion para lograr 100\% de martensita denominada \hl{Velocidad Critica de Temple}
\end{itemize}

\begin{figure}[htb!]
    \centering
    \includegraphics[width=0.7\textwidth]{fig/CCThipo.eps}
    \caption{Curvas de enfriamiento continuo (CCT) para un acero \textbf{hipoeutectoide}.}
    \label{fig:CCThipo}
\end{figure}

NOTA: La curva $M_s$ baja despues de un tiempo dado!


\subsection{Variación de propiedades mecánicas con la velocidad de enfriamiento}
Aumentando la velocidad de enfriamiento de la $\gamma$ las transformaciones ocurren en un rango de temperaturas más bajas, logrando microconstituyentes más finos que conlleva con un aumento de dureza y resistencia a la tracción. 

Las estructuras que surgen de un enfriamiento continuo son más complejas que las de transformaciones isotérmicas ya que al pasar por un rango más amplio de temperaturas de transformación se pueden obtener mezclas muy variadas de los microconstituyentes.



\part{Tratamientos térmicos}
Un tratamiento térmico (TT) es un ciclo térmico aplicado a un metal con el objeto de obtener una cierta combinación de propiedades, también puede usarse para relevar tensiones residuales. La modificación de las propiedades tiene una profunda relación con las transformaciones de fase que ocurren en el metal a causa del ciclo térmico.

Clasificación de TT de aceros:
\begin{itemize}
    \item Sin cambio de composición química
    \begin{itemize}
        \item Volumétrico
        \item Local
    \end{itemize}
    \item Termoquímicos
    \item Hipercrítico $T>$\Athree
    \item Intercrítico \Aone<$T$<\Athree{} o \Acm
    \item Subcrítico $T<$ \Aone
\end{itemize}

\section{Tratamientos hipercríticos}

\subsection{Austenización}
No es un tratamiento en sí, es la primer etapa de cualquier tratamiento térmico hipercrítico (TTH). Lo que más tiempo. Una vez llegado a la temperatura \Athree{} comienza el lento proceso de austenización. Se acelera la transformación con el aumento de la temperatura, pero hay factores que impiden utilizar temperaturas demasiado altas.

\begin{itemize}
    \item \textbf{Costo} aumenta más fuertemente con la temperatura que con el tiempo. (Energía y vida útil de instrumentos)
    \item \textbf{Tamaño de grano austenítico crece} al aumentar temperatura. Trae problemas en propiedades finales y fisuración en TT posteriores
    \item \textbf{Oxidación} aumenta y se propaga al interior del material. Limita uso de materiales de pequeño espesor. Se puede usar una atmósfera protectora.
    \item \textbf{Sobrecalentamiento y quemado} a altas temperaturas (1100\grad). Suele traer problemas para conformado en caliente posterior o para tratamientos de aceros de alta aleación
\end{itemize}

La temperatura a la cual se decide austenizar se llama, apropiadamente, \textbf{temperatura de austenización} ($T_A$) siendo esta mayor a \Athree{} o \Acm{}. $T_A$ surge de un compromiso entre la necesidad de disminuir el tiempo del austenizado y la de evitar los fenómenos antes mencionados. 

$T_A$ varía para cada acero y proceso dependiendo principalmente de
\begin{itemize}
    \item Composición química
    \item Tipo de TT que se aplicara posterior al austenizado
\end{itemize}

El tiempo de austenización depende de
\begin{itemize}
    \item \textbf{Sección máxima} de la pieza ya que el núcleo de la pieza va tardar en tomar temperatura y austenizar. También influye el horno (potencia, capacidad, tipo)
    \item \textbf{Temperatura $T_A$.} Aumenta velocidad de austenización con su aumento
    \item \textbf{Microestructura}: Si se tiene carburos gruesos, zonas segregadas, o una alta aleación estos tardaran en disolverse
\end{itemize}

Cabe destacar que la velocidad de calentamiento no es factor importante para aceros de baja aleación. Estos se pueden cargar en el horno a $T_A$. Para aceros de alta aleación hay varias razones para controlar la velocidad de calentamiento.
\begin{enumerate}
    \item \textbf{Evitar tensiones térmicas.} Aceros de alta aleación tienen mayor coeficiente de dilatación térmica
    \item \textbf{$T_A$ mayor.} Debido a la gran cantidad de alfágenos
    \item \textbf{Mayor \% carbono.} Mayor fragilidad y riesgo de fisuración
    \item \textbf{Geometrías complejas.} Influye en concentración de tensiones térmicas
\end{enumerate}

{\bf Resumiendo}: El objetivo del austenizado es obtener, en el menor tiempo posible, una austenita químicamente homogénea, de tamaño de grano fino y homogéneo, minimizando la modificación de la composición química de la superficie, y reduciendo la distorsión y riesgo de fisuración que pudiera producirse durante el calentamiento o durante la mantención a la temperatura de austenización. 

Es una etapa fundamental para cualquier tratamiento hipercrítico, en especial para aquellos que buscan endurecer el acero. El resultado del tratamiento térmico depende en gran parte de una correcta austenización.

\subsection{Recocido de regeneración}
Consiste en llevar el acero a $T_A$\footnote{Para aceros hipoeutectoides suele estar a 20 a 40\grad sobre \Athree{}} y mantenerlo ahí un tiempo adecuado para asegurar la homogeneidad de la austenita y luego un enfriamiento lento en horno (costoso económicamente) de alrededor de 5 a 50\grad/h.

\begin{figure}[htb!]
\centering
\begin{subfigure}{0.4\textwidth}
    \includegraphics[width=\linewidth]{fig/TTrecoreg.eps}
    \caption{\textbf{Hipercrítico}.}
    \label{fig:TTrecoreg}
\end{subfigure}
\begin{subfigure}{0.4\textwidth}
    \includegraphics[width=\linewidth]{fig/TTrecoreghiper.eps}
    \caption{\textbf{Intercrítico} para aceros hipereutectoides.}
    \label{fig:TTrecoreghiper}
\end{subfigure}
\caption{TT Recocido de regeneración.}
\end{figure}



Se obtiene una perlita gruesa que conlleva una dureza baja. Si es lo suficientemente lento el enfriamiento se puede obtener perlita parcialmente esferoidizada.

Objetivos:
\begin{itemize}
    \item Reblandecer el acero
    \begin{itemize}
        \item Estructuras de ferrita proeutectoide de tamaño de grano grueso y perlita gruesa, implica mejor formabilidad y maquinabilidad a costo de dureza
    \end{itemize}
    \item Llegar a estructura favorable para el mecanizado y deformación en frió
    \item Obtener otras propiedades finales especificas
    \begin{itemize}
        \item Aplicaciones en industria bulonera para mejorar proceso de recalcado y laminación de roscas
    \end{itemize}
\end{itemize}

El \textbf{recocido de regeneración isotérmico} consiste en realizar la transformación de la austenita a una temperatura constante y relativamente cercana a la de equilibrio. Es mas rápida pero puede dejar el acero con una dureza mayor y requiere de un horno de sales.

\begin{figure}[htb!]
    \centering
    \includegraphics[width=0.5\textwidth]{fig/TTrecoregiso.eps}
    \caption{Recocido de regeneración isotérmico.}
    \label{fig:TTTrecocidoregeneracionisotermico}
\end{figure}

En el caso de los aceros \textbf{hipereutectoides} el tratamiento es \hl{intercrítico} para evitar precipitación de laminas de \cementita en los bordes de grano de la austenita.

\textbf{Resumiendo:} el recocido de regeneración es un tratamiento largo y costoso que deja al acero en un estado de baja dureza y alta ductilidad. En aceros de medio y alto C esto es muy conveniente para reducir los costos del conformado plástico en frío y/o del mecanizado. Menos frecuentemente se puede usar para lograr propiedades finales.

\subsection{Normalizado}
Similarmente al recocido, en el \textbf{normalizado} se calienta el acero hasta $T_A$\footnote{Temperatura unos 50 a 80\grad sobre \Athree} y se mantiene para asegurar austenita homogénea y finalmente se \textbf{enfría a aire calmo}\footnote{Velocidad entre 40 a 200\grad/min}. Si se busca obtener martensita se denomina \textbf{temple al aire}.

\begin{figure}[htb!]
    \centering
    \includegraphics[width=0.5\textwidth]{fig/TTnorm.eps}
    \caption{Normalizado.}
    \label{fig:TTnorm}
\end{figure}

Objetivos:
\begin{itemize}
    \item Homogeneización química y estructural
    \item Refinamiento de tamaño de grano ferritico y de los carburos
    \item Preparar mejor al acero para un tratamiento posterior (dos puntos anteriores)
    \item Mejorar maquinabilidad en aceros bajo carbono
    \item lograr propiedades mecánicas especificas para el servicio
\end{itemize}

\section{Tratamientos subcríticos}

\subsection{Recocido de relevamiento de tensiones}
Consiste en calentar el acero hasta una $T<$\Aone{} y mantenerla un tiempo adecuado para disminuir tensiones residuales y luego enfriar lentamente\footnote{5 a 10\grad/h}.

Objetivos:
\begin{itemize}
    \item Disminuir tensiones residuales
    \item Evitar fenómenos de \textbf{rotura diferida} causados por el hidrógeno o bien algun tipo de corrosión bajo tensión.
    \item Aumentar \textbf{estabilidad dimensional}
\end{itemize}

\subsection{Recocido de globulización}
Consiste en calentar al acero hasta una $T$ por debajo a \Aone y mantenerla un tiempo adecuado. Microestructuralmente se busca globulizar los carburos laminares de la perlita.

\begin{figure}[htb!]
    \centering
    \includegraphics[width=0.5\textwidth]{fig/TTglob.eps}
    \caption{Recocido de globulización \textbf{subcrítico}.}
    \label{fig:TTglob}
\end{figure}

La fuerza impulsora para la esferoidización es la energía de interfaz. Es muy baja y por ende se requiere largos tiempos. Cuanto menor es el espaciado interlaminar de la perlita, mas rápido es el proceso.

Clasificación de estos recocidos, incluyendo las versiones que no son subcríticas:
\begin{itemize}
    \item Subcrítico $T\approx$\Aone-50\grad. Se requiere mucho tiempo. Puede ser acelerado con deformación plástica previa a costo de deformar mi pieza. Es el que se toma en el parcial.
    \item intercrítico $T\approx$\Aone+50\grad. Más corto pero se requiere un estricto control de temperatura y en la velocidad de enfriamiento
    \item Oscilante $T\in$\{\Aone-50\grad,\Aone+50\grad \}. Misma ventajas/desventajas que intercrítico.    
\end{itemize}

\section{Temple}

Consiste en austenizar al acero totalmente o parcialmente\footnote{Para acero hipoeutectoides varia entre 40 a 60\grad sobre \Athree.} y luego enfriarlo suficientemente rápido para obtener una fracción significativa de martensita (en general no menos de 50\% ). 

Clasificación de Temples
\begin{itemize}
    \item Superficial
    \begin{itemize}
        \item Inducción
        \item Llama
    \end{itemize}
    \item Local
    \item Volumétrico
\end{itemize}
Clasificación por método
\begin{itemize}
    \item Por inmersión
    \item Por aspersión o neblina
    \item En matriz metálica refrigerada
\end{itemize}

La \textbf{velocidad critica} es la mínima velocidad de enfriamiento para asegurar 100\% martensita. Es un indicador de templabilidad y esta relacionada con la posición de la nariz de la curva CCT.

El \textbf{efecto de masa} se le dice a la variación de la velocidad de enfriamiento entre distintos puntos de una pieza causada por su inercia térmica. El efecto es mayor a medida que aumenta el tamaño de la pieza.

\subsection[Severidad de temple]{Severidad de temple ($H$)}
Propiedad del medio de temple que indica su capacidad para extraer el calor desde la superficie de la pieza. Una severidad infinita baja instantáneamente la temperatura de la pieza hasta la del baño de temple. La severidad de temple $H$ se mide experimentalmente y depende fuertemente de la composición del medio de temple (que determina sus propiedades térmicas y otras propiedades físicas como la presión de vapor, densidad, viscosidad, etc), de su temperatura y de su grado de agitación. 


\begin{table}[htb!]
\centering
\begin{tabular}{l|l|l|l|l}
\hline
\multicolumn{1}{c|}{\multirow{2}{*}{Agitación}} & \multicolumn{4}{c}{Medio}            \\ \cline{2-5} 
\multicolumn{1}{c|}{}                           & Aire & Aceite    & Agua    & Salmuera \\ \hline
Ninguna                                         & 0,02 & 0,25-0,30 & 0,9-1,0 & 2        \\
Moderada                                        & -    & 0,3-0,4   & 1,0-1,3 & 2-2,2    \\
Acentuada                                       & -    & 0,4-0,5   & 1,4-1,5 & -        \\
Fuerte                                          & 0,05 & 0,5-0,8   & 1,6-2,0 & -        \\
Violenta                                        & -    & 0,8-1,1   & 4       & 5        \\ \hline
\end{tabular}
\caption{Severidad de Temple ($H$)}
\label{tab:severidadTemple}
\end{table}

Lo mejor que hay de medio de temple es salmuera seguido de agua y aceites. Agua a 20 \grad{} tiene un $H=1$ por definición. Los aceites tienen la ventaja de tener velocidad baja en la etapa C, esto evita fisuras. 

Lo mas deseable es enfriamiento rápido en las primeras etapas y un enfriamiento lento en la etapa C para no fisurar la pieza. Se puede cambiar el medio de temple de agua a aceite terminado las primeras etapas pero esto requiere un maestro templador y no se puede hacer de forma industrializada.

La agitación contribuye a la severidad del temple y reduce  duración de la etapa A. También aumenta la velocidad de enfriamiento de la etapa B pues ayuda desprender las burbujas de vapor. Genera convección forzada en etapa C aumentando enfriamiento.

Elección de severidad de temple para lograr una cierta dureza $\HB_{\mathrm{deseada}}$
\begin{itemize}
    \item Mayor templabilidad del acero \goright Menor severidad
    \item Si la pieza es grande o el acero no puede llegar a $\HB_{\mathrm{deseada}}$ aun con la mayor severidad de temple posible se deberá usar un acero mas templable
    \item Es necesario evaluar la aplicabilidad de la severidad para disminuir el riesgo de fisuración ya que el calculo de templabilidad no garantiza que se pueda alcanzar $\HB_{\mathrm{deseada}}$ sin fisurar.
\end{itemize}
\textbf{Conclusión:} Necesito alta \textbf{templabilidad} para la mayoría de los casos!

\subsection{Templabilidad}
La \textbf{templabilidad} es la capacidad de una aleación ferrosa (acero o fundición) para obtener martensita a partir de la austenita cuando esta se enfría en condiciones bien definidas. Está relacionada con la cinética de las transformaciones con difusión de la austenita cuando esta es enfriada y por lo tanto con la posición y forma de las curvas de transformación CCT del acero. \hl{Es una propiedad intrínseca y no depende de el tamaño de la pieza o la velocidad de enfriamiento.}
\begin{figure}[htb!]
    \centering
    \includegraphics[width=0.6\textwidth]{fig/Templabilidad.eps}
    \caption{Dureza en función de posición $r$ donde $D_1 = D_2$. La probeta 1 es un acero de baja aleación y la probeta 2 es un acero de alta aleación (más templable). Porcentaje carbono ${\color{red} a}> {\color{blue} b}$. }
    \label{fig:templabilidad}
\end{figure}
Los siguientes factores controlan la templabilidad
\begin{enumerate}
    \item Aleantes (con la excepción del cobalto)
    \begin{itemize}
        \item Retrasan las transformaciones con difusión (perlítica y bainítica) aumentando así la templabilidad
        \item Efecto sinérgico entre aleantes significa que conviene mezclar pequeñas cantidades de varios aleantes
    \end{itemize}
    \item Tamaño de grano
    \begin{itemize}
        \item A mayor tamaño de grano se tiene mayor templabilidad
        \item No se usa para aumentar la templabilidad pues conlleva un deterioro en las propiedades finales
    \end{itemize}
    \item Presencia de otras fases
    \begin{itemize}
        \item Presencia de otras fases aumenta sitios de nucleación y acelera transformaciones con difusión
        \item Estas fases pueden retener aleantes
    \end{itemize}
\end{enumerate}


\setcounter{footnote}{0}

\subsection[Diámetro crítico]{Diámetro crítico ($D_0$)}
 Se define como el máximo diámetro en el que puede obtenerse 50\% martensita en el centro cuando se lo enfría con un medio de temple bien definido. Para un $D<D_0$ se tendrá menos de 50\% martensita en el centro.

\textbf{Diámetro critico ideal} $D_{I}$: El diámetro para el cual se obtiene 50\% martensita en el centro de la pieza con \textit{severidad de temple infinita} $H=\infty$, es decir que la superficie de la pieza en contacto con el medio de temple toma la temperatura del medio en tiempo nulo. $D_{I}>D_0$

\subsubsection{Ensayo de Jominy (End-Quench)}
\hl{Se templa una probeta (previamente austenizada) con un chorro de agua en desde un extremo}. Luego se rectifica la probeta \textbf{longitudinalmente} y se mide la dureza en varios puntos, cada uno a una distancia $d_j$\footnote{Se suele denominar distancia de Jominy.} del extremo templado. Las condiciones que afectan la velocidad de enfriamiento también están estandarizadas: velocidad y temperatura del agua, diámetro del caño que conduce el agua hacia el extremo que se templará, y distancia entre este caño y el extremo de la probeta.

\begin{figure}[htb!]
    \centering
    \includegraphics[width=0.7\textwidth]{fig/jominy.eps}
    \caption{Curvas de Jominy para aceros de alta aleación(en {\color{blue} azul}) y para aceros al carbono(en {\color{red} rojo}). A mayor porcentaje de carbono hay mayor dureza en el extremo templado.}
    \label{fig:jominy}
\end{figure}

La ventaja del temple desde un extremo respecto de un temple por inmersión es que se logra un rango de velocidades de enfriamiento muy amplio en una probeta relativamente pequeña. Mientras que el extremo templado se enfría muy enérgicamente ($>200$ \grad/s), el otro extremo sufre algo parecido a un tratamiento de normalizado. Entre estos dos extremos se logran diferentes velocidades de enfriamiento y por lo tanto distintas estructuras y durezas.

\textbf{La curva de Jominy}: Agregar carbono aumenta dureza del extremo templado. Mayor templabilidad achata la curva

\textbf{Templabilidad garantizada:} Cuando la curva Jominy de un acero presenta una dureza dentro de los limites preestablecidos se dice que es un \textbf{acero de templabilidad garantizada} y se le agrega un sufijo a la designación AISI/SAE. Ejemplo: ``SAE 1340 H'' 


Se prefiere una alta templabilidad en los siguientes casos
\begin{itemize}
    \item En piezas de sección grande debido al efecto masa que no permite alcanzar velocidades rápidas en el núcleo de la pieza
    \item Piezas de geometría compleja donde existe alto riesgo de fruición para reducir riesgo de fisuración
\end{itemize}

Los cálculos de templabilidad permiten determinar 

\begin{itemize}
    \item 
\end{itemize}



\subsection{Enfriamiento en medio volátil}
Se distinguen en tres etapas
\begin{enumerate}[label=(\Alph*)]
    \item A temperatura de pieza alta se forma una envuelta de vapor sobre la superficie de la pieza. Sin agitación esta envuelta es estable y aísla al metal del liquido. El rango de temperaturas en la que ocurre esta etapa se solapa con aquel en que deben evitarse las transformaciones con difusión para poder obtener martensita, por lo tanto es importante reducir la duración de esta etapa. Se puede reducir esta etapa agregando componentes que reduzcan la presión de vapor (para agua hidróxidos y sales)
    \item Una vez reducida la temperatura lo suficiente la envuelta se desestabiliza y se pasa a una etapa donde el calor se extrae principalmente como calor de vaporización.
    \item cuando la temperatura baja lo suficiente, se detiene la formación de burbujas de vapor y el calor se extrae por conducción y convección del líquido. La velocidad de enfriamiento vuelve a ser baja.
\end{enumerate}



\subsection{Origen de tensiones térmicas durante el temple}
Los conceptos básicos son que la transformación de austenita a martensita es una expansión mientras que el enfriamiento es una contracción. 
\begin{enumerate}
