Repository: soypat/whittileaks

Hardcore class notes for mechanical engineering.

## *Resúmenes*
There's a word for these class notes in spanish, they're called resúmenes. A brief exposition on a class' contents.

## Navigation
All class notes are written in $\LaTeX$ and are contained in a folder corresponding to it's class.

File: metalurgy/main.tex (part 2 of 2)
% % !TeX program = xelatex
    \item Durante el enfriado ($T_{\mathrm{superficie}}>M_s$) la periferia se \textbf{contrae} mas que el centro ocasionando pequeñas tensiones que se relajan por deformación plástica debido a la alta temperatura. 
    \item Eventualmente la temperatura cae lo suficiente como para que la superficie comience a transformarse ($T_{\mathrm{superficie}}<M_s$) y trata de \textbf{expandirse} pero es restringida por el núcleo generando tensiones de compresión en la periferia y tracción en el núcleo. Aun se pueden relajar las tensiones por deformación plástica.
    \item Si el enfriamiento es lo suficientemente rápido se comenzara a formar martensita en el núcleo ($T_{\mathrm{interior}}<M_s$), traccionando la superficie. Estas tensiones no se pueden relajar por deformación plástica ya que la estructura traccionada es martensita fría, generando así \textbf{distorsiones}, \textbf{tensiones residuales} y en el peor de los casos \textbf{fisuración por temple}.
\end{enumerate}
a todo esto, lo que realmente genera las tensiones térmicas es el gradiente térmico. Si se tiene una pieza pequeña no se va tener mucho riesgo.

Consecuencias
\begin{itemize}
    \item Tensiones Residuales: El revenido puede relajar estas tensiones
    \item Distorsión: Cambio de forma de la pieza. Va requerir un enderezado o mecanizado adicional. Es un problema grave ene piezas esbeltas.
    \item Fisuracion por temple: Es el problema mas grave pues su reparación es poco confiable/económica. Piezas de alto carbono son mas susceptibles (+dureza/fragilidad). Puede ocurrir el fenómeno de la \textbf{fisuración diferida}. Esto consiste en la aparición de fisuras minutos o incluso horas después finalizado el temple. Se puede guardar la pieza ``tibia" (150\grad por ejemplo) hasta efectuar el revenido.
\end{itemize}
Los problemas de distorsión y más aún los de fisuración, imponen un límite a la máxima severidad H posible de usar en el temple de una determinada pieza. Cuanto mayor sea el \%C del acero y más compleja o peligrosa la geometría de la pieza, menor será la máxima severidad recomendable para evitar la fisuración. Evidentemente, también será mayor la templabilidad del acero necesaria para alcanzar la dureza requerida en dicha pieza.
Cuando el \%C$>0,4$ no es recomendable aplicar severidades de temple altas ($>0,7$) excepto que se trate de piezas simples y pequeñas.

\textbf{Resumiendo:} La distorsión y el riesgo de fisuración por temple imponen un límite en la severidad de temple máxima aplicable para lograr una determinada dureza, dicha severidad de temple máxima es tanto menor cuanto mayor sea el porcentaje de carbono del acero y más compleja sea la geometría de
la pieza.

\subsection{Martensita revenida}
La estructura resultante de un temple correcto no es apta para casi ningún tipo de servicio debido a su extrema fragilidad, en especial cuando el \%C del acero supera 0,25\%. En consecuencia luego del temple siempre se aplica un tratamiento subcrítico que se denomina revenido.

Uno de los propósitos del revenido es el de aumentar la ductilidad y tenacidad de la estructura de temple. El microconstituyente resultante de este tratamiento se denomina genéricamente martensita revenida y tiene excelentes propiedades de resistencia mecánica y tenacidad cuando las temperaturas de revenido son las adecuadas.

A pesar de su alto costo debido a la necesidad de dos tratamientos térmicos y a la presencia de aleantes en el acero, la estructura de martensita revenida posee varias ventajas fundamentales sobre otros tipos de microestructuras.


Ventajas
\begin{enumerate}
    \item Permite alcanzar niveles de resistencia superiores. Se sacrifica resistencia mecánica para obtener mayor ductilidad y tenacidad. Aun así la resistencia mecánica obtenida es mucho mayor que la que se puede obtener con estructuras ferrítica-bainítica/perlítica
    \item Relación $\frac{R_{p0,2}}{R_m}$ es mucho mayor para un temple y revenido (0,7-0,95) que para una estructura normalizado (0,55 0,65). En consecuencia la tensión de diseño sera mayor en el caso del temple y revenido
    \item A igualdad de dureza entre una pieza templada\goright{}revenida y una normalizada la temperatura de transición es sensiblemente menor para la pieza templada\goright{}revenida. En el rango de durezas 30 a 45 $\HRC$ la martensita revenida tiene mayor tenacidad.
\end{enumerate}
Nota: No vas a obtener tenacidad buena con un acero 0,5\% carbono. Nunca.

\subsection{Curvas de Lamont (Cálculo de templabilidad)}
Una gráfico de las curvas de Lamont, como la figura \ref{fig:lamont}, relaciona el ensayo de Jominy con el porcentaje de martensita obtenida a una distancia $r$ del centro de una barra de radio $R$. 

\subsubsection{Ejemplo de uso para cálculo de templabilidad}
 Si uno templa una barra de diámetro $D=150$mm a severidad $H=1$ (tabla \ref{tab:severidadTemple}) puede entrar a la figura \ref{fig:lamont} y saber que a una distancia de $r=0,1\cdot R=7,5$mm se tiene una dureza igual a la del ensayo Jominy para ese mismo material a $d_j\approx50$mm. Luego de obtener la dureza \HRC{} de un gráfico similar a la figura \ref{fig:jominy} se puede obtener el porcentaje de martensita en dado punto usando un gráfico de Dureza--\%C--\% Martensita (figura \ref{fig:rockewell}).
 
 

\begin{figure}[htb!]
    \centering
    \includegraphics[width=0.8\textwidth]{fig/lamont.eps}
    \caption{Curva de Lamont para una barra redonda $\frac{r}{R}=0,1$.}
    \label{fig:lamont}
\end{figure}


\begin{figure}[htb!]
    \centering
    \includegraphics[width=0.8\textwidth]{fig/HRCdiag.eps}
    \caption{Tabla dureza Rockwell tipo `C' (HRC).}
    \label{fig:rockewell}
\end{figure}

\subsection{Temple de aceros hipereutectoides -- Austenita retenida}
\textbf{El temple de aceros hipereutectoides se debe hacer desde temperatura intercrítica.}

La austenita retenida es aquella que, luego del temple, no ha podido transformar a alta temperatura mediante transformaciones con difusión ni tampoco a baja temperatura a martensita. Es lo suficientemente estable a temperatura ambiente como para persistir en la estructura. Sin embargo existen algunas circunstancias que pueden transformarla.

\subsubsection{Variables que influyen en el porcentaje de austenita retenida}
\begin{itemize}
    \item \textbf{Composición química} de la austenita, principalmente \%C. Esto determina rango $M_s$--$M_f$
    \item \textbf{Homogeneidad} del acero (segregaciones)
    \item \textbf{Temperatura} del baño de temple
    \item \textbf{Interrupciones} en el temple. (cambio de medio enfriador)
    \item \textbf{Velocidad de enfriamiento} en el rango $M_s$--$M_f$
\end{itemize}

\subsubsection{Efectos de la austenita retenida}
\begin{itemize}
    \item Disminuye la dureza del temple (en altas proporciones)
    \item Produce \textbf{inestabilidad dimensional} a consecuencia de su posible transformación en servicio, ya sea transformación activada térmicamente a bainita o transformación a martensita activada por tension. En ambos casos la pieza \textbf{aumenta sus dimensiones}. Problema en piezas de tolerancias finas.
    \item Puede producir fallas por \textbf{astillado en filos} cuando transforma a martensita
    \item Cuando se encuentra en bajas proporciones contribuye en el \textbf{fenómeno de fragilización de la martensita revenida} en los aceros al C y de baja aleación.
    \item Si su proporción es baja, su distribución homogénea y fina, y dependiendo de su estabilidad, puede \textbf{aumentar la tenacidad} (aceros al Níquel para uso criogénico, fundiciones ADI, etc).
\end{itemize}

\subsubsection{Métodos para disminuir la cantidad de austenita retenida}
\begin{itemize}
    \item Revenido simple (solo efectivo en el caso de aceros al C y de baja aleación).
    \item Tratamiento criogénico (es caro, tiene altos riesgos de fisuración y requiere tratamientos intermedios de distensionado o revenidos).
    \item Revenidos múltiples (muy usados en el tratamiento de varias clases de aceros para herramientas). Este método puede combinarse con el anterior para mayor efectividad.
\end{itemize}


Proporciones usuales de austenita retenida luego de un temple correcto: 
\begin{itemize}
    \item Aceros al C y de baja aleación, de bajo y medio C: hasta 7\%.
    \item Aceros al C y de baja aleación, de alto C: 5 a 15\%.
    \item Aceros de alto C y alta aleación: 15 a 35\%.
\end{itemize}


\subsubsection{Temple hipercrítico}
Se obtiene principalmente martensita y una fracción alta de austenita retenida, reduciendo la dureza notablemente (puede sobrepasar 50\%). La templabilidad es alta pues todo el carbono y los aleantes están disueltos en la austenita inicial. Sin embargo, por las mismas razones $M_s$ y $M_f$ son bajas y se retiene mucha austenita. Suele ocurrir también con temples intercríticos cercanos a \Acm{}.

Hay riesgo de fisuración por temple por shock térmico.

\subsubsection{Temple intercrítico}
Compuesto principalmente por martensita, \cementita globular no disuelta a $T_A$ y una fracción menor de austenita retenida. Tiene templabilidad menor a la de un temple hipercrítico (pues la austenita es menos rica en carbono y aleantes), pero la $M_s$ y $M_f$ son más altas y no se retiene tanta austenita. Si la temperatura de austenización no es muy cercana a \Aone{} la dureza de temple en general es mayor que la del temple hipercrítico (menor \% austenita retenida). 

Si la temperatura es muy cercana a \Aone{} la falta de homogeneidad resultante en la austenita junto con el descenso de templabilidad y el menor porcentaje de carbono de la austenita pueden ser lo suficientemente importantes como para superar los efectos de reducción de la austenita retenida y la presencia de carburos. Debido a esto existe un \textbf{rango de temperaturas intercríticas óptimas} para cada acero hipereutectoide. Por arriba al rango se retendrá mucha austenita y por debajo caerá la templabilidad.

\begin{figure}[htb!]
    \centering
    \includegraphics[width=.9\textwidth]{fig/flowdiagTemple.PNG}
    \caption{Diagrama de flujo para temple. Tener austenita no es para nada grave porque es potencialmente transformable a martensita.}
    \label{fig:flowdiagTemple}
\end{figure}

\section{Revenido}
Es un tratamiento subcrítico que se aplica luego del del temple con el objeto de 
\begin{itemize}
    \item Aumentar ductilidad y tenacidad de la martensita
    \item Lograr propiedades finales del acero
    \item Disminuir tensiones residuales
\end{itemize}

El ciclo térmico consiste en un \textbf{calentamiento} que puede tener varias etapas para evitar el choque térmico para el caso de aceros alta aleación/carbono. Se lleva el acero a la \textbf{temperatura de revenido} $T_R$ la cual varía de acuerdo a las propiedades deseadas ($T_R\in [150, \Aone )$\grad{}).  El \textbf{tiempo de revenido} varía del tamaño de la pieza y de las propiedades finales deseadas, aunque es de menor influencia que $T_R$ (tiempo de 30 min hasta 4 h para piezas tamaño medio). El \textbf{enfriamiento} se efectua en aire calmo excepto en dos casos: 
\begin{itemize}
    \item Cuando se desea disminuir las tensiones residuales se usa una \textbf{baja velocidad} de enfriamiento
    \item Para aceros susceptibles a la fragilización por revenido en cuyo caso se debe enfriar rápidamente en el rango de 580 a 400\grad.
\end{itemize}
\textbf{Revenidos multiples:} En ciertos casos se puede incluir un segundo o tercer calentamiento de $T_R$ igual o levemente diferente. Son usuales para aceros de medio y alto carbono/aleación.

\subsection{Etapas del revenido en aceros al carbono}

\begin{itemize}
    \item[Autorevenido] Ocurre durante el temple. Migración de átomos de carbono hacia zonas de alta densidad de defectos, formando un aglomerado de átomos carbono y/o precipitación de carburos durante el temple. Este fenómeno es más probable y completo a mayor $M_s$ del acero, es decir a bajo carbono\footnote{Ni bien se cruza $M_s$ las primeras martensitas que se forman pasan por un ``mini'' revenido. Este revenido preliminar es más pronunciado a mayor $M_s$.}
    \item[Etapa 1] (100 a 150\grad): Precipitación de carburo $\varepsilon$ ($\mathrm{Fe}_{2,5}\mathrm{C}$). La precipitación de estas particulas submicroscópicas\footnote{Solo algunos nanometros.} es fina y homogenea causando endurecimiento por precipitación. Esta etapa no aparece en aceros de carbono menor a 0,2\% pues el autorevenido es suficientemente completo para que no haya fuerza impulsora para la precipitación de $\varepsilon$.
    \item[Etapa 2] (>200\grad): Transformación de la\textbf{ austenita retenida} a una estructura de ferrita y carburos
    \item [Etapa 3] (a partir de 250\grad): Disolución de los carburos $\varepsilon$ y \textbf{precipitación de cementita} \cementita. Desaparece la sobresaturación de carbono, la martensita deja de existir como una fase BCT y pasa a ser ferrita BCC cuando este problema se completa.
    \item[Etapa 4] (a partir de 300\grad): Coalescencia progresiva de las partículas de cementita. Fuerte descenso de dureza. A mayor temperatura y/o tiempo los carburos tienen mayor tamaño aunque su fracción en volumen permanece constante
\end{itemize}

Si bien no se las considera etapas, hay otros dos fenómenos que pueden
ocurrir a mayor temperatura de revenido.

A partir de los 400\grad ocurre la recuperación de las dislocaciones de la
martensita (formación de subgranos dentro de los listones).


A partir de los 600 \grad puede ocurrir la recristalización, los listones son
reemplazados por granos equiaxiales.

\hl{La estructura final de un revenido de alta temperatura en un acero al C
está compuesta por granos de ferrita pequeños y más o menos equiaxiales
y carburos finos (del orden de 0,1 micrometros) distribuidos uniformemente. Este
tipo de estructura combina una gran resistencia mecánica con una
muy alta tenacidad. Los carburos finos endurecen, pero su tamaño
pequeño, su forma esferoidal, y su distribución uniforme evitan que se
produzca un descenso muy grande en la tenacidad.}

\subsection{Revenido de aceros de baja aleación}

Ciertos aleantes participan en la formación de carburos (Cr, Mo, V, etc), sea cementitas aleadas (ortorrómbicas) o bien otros carburos aleados. Este tipo de carburos crece más lentamente que la cementita pues requiere la difusión de los aleantes (más lento que el carbono), así \textbf{ralentizando el revenido}. Por esta razón los aceros aleados se tienen que \textbf{revenir más tiempo o a mayor temperatura}.

También el agregado de aleantes agrega \textbf{complejidad a la secuencia de precipitación} de carburos, lo que puede producir un \textbf{máximo o pico de dureza} a altas temperaturas de revenido.

Los aleantes \textbf{retrasan} la descomposición de la austenita retenida y la recuperación de las dislocaciones de la martensita.



El resultado de todas estas influencia es que la dureza baja más lentamente durante el revenido de un acero con elementos\footnote{Cr, Mo, V, Ti, Nb, etc.} formadores de carburos que en un acero al carbono.

En ese sentido se dice que los aleantes aumentan la \hl{\textbf{resistencia al revenido}}. \cite{guille}

\subsection{Variación de propiedades mecánicas durante el revenido}
En aceros al carbono y de baja aleación al aumentar $T_R$ se produce un descenso en la resistencia mecánica y aumento en la ductilidad y tenacidad. 

El tiempo de revenido tiene menor efecto, aumentar $T_R$ 20\grad equivale a triplicar el tiempo de revenido.

\subsection{Fenómenos de fragilización durante el revenido}
\begin{itemize}
    \item \textbf{La fragilización de la martensita revenida}: Consiste en un descenso en la tenacidad durante el revenido en un rango de temperaturas intermedia.
    \item \textbf{La fragilización por revenido}: Consiste en un aumento de la temperatura de transición \Tdf. A pesar de su nombre no es un problema que ocurre en el revenido, pues requiere de tiempos de exposición muy prolongados en el rango de temperaturas de fragilización. Es más bien un problema en el sevicio de componentes a alta temperatura.
\end{itemize}

\subsubsection{Fragilización de la martensita revenida}
Fenómeno de fragilización que ocurre durante el revenido de la martensita en el rango de 260 a 400\grad{}. Se produce en los tiempos usuales de un revenido (1h) y afecta tanto aceros al carbono como aleados. Si el revenido se realiza a $T_R>$400\grad. el fenómeno no ocurre. En este sentido se dice que es \textbf{irreversible}.

Efectos incluye un aumento de \Tdf y baja tenacidad. El modo de fractura frágil es intergranular solo en el caso de aceros de baja pureza\footnote{Recordemos que en aceros de baja pureza los carburos nuclean en los bordes de grano formando carburos a base de fósforo, Sb, Sn, As. Esto facilita la propagación de fisuras debido a la baja tenacidad de estos carburos.}, de otro modo es transgranular.

El fenómeno es lo suficientemente rápido como para tener influencia en cualquier revenido que se haga en el rango de susceptibilidad. En el caso en que se requiera alta tenacidad se debe evitar dicho rango. Esto impide obtener una tenacidad alta mediante temple y revenido cuando se requieren durezas altas.

\textbf{Causas}: el descenso de la tenacidad está asociado a la precipitación de \cementita con una distribución y morfología particular durante el revenido. Estas características hacen que se reduzca fuertemente la energía absorbida durante el proceso de fractura. Las impurezas contribuyen por segregación hacia los bordes de grano, pero no son imprescindibles.

\subsection{Fragilización por revenido}
Fenómeno de fragilidad reversible que se produce cuando ciertos aceros se exponen prolongadamente o se enfrían lentamente en el rango de 400 a 580\grad{}. No debe confundirse con la fragilización de la martensita revenida (que se da a menor temperatura) o con la fragilización por creep (que se da a mayor temperatura).

Son susceptibles los aceros aleados de pureza comercial ($>$0,6\% Mn) y los que tienen elevado contenido de impurezas: Sb, Sn, As, P. Ciertos aleantes aumentan la susceptibilidad, sobre todo si se encuentran combinados: Si, Mn, Cr-Ni, Cr-Mn. El molibdeno (Mo) y el tungsteno (W) bajan las susceptibilidad en pequeñas cantidades.

También es importante considerar este efecto para cuando se efectúan revenidos a grandes piezas a temperaturas mayores pero que se enfrían lentamente en el rango de fragilización. Se tiene que considerar que tal vez cierto componente esté trabajando dentro del rango de fragilización (rotores de turbinas de vapor de baja presión, algunos recipientes a presión).

Los \textbf{efectos incluye}
\begin{itemize}
    \item Aumento \Tdf
    \item El modo de fractura frágil es intergranular
    \item Ciertos reactivos atacan los antiguos bordes de grano austeniticos
\end{itemize}

\textit{Teoría de la doble segregación} como \textbf{causa:} Las impurezas mencionadas segregan en los borde de grano austeníticos en el rango de temperaturas (400 a 580\grad) causando un descenso de la cohesión de los mismos. Este descenso eleva \Tdf y favorece la fisuración intergranular frente al modo de fractura frágil transgranular por clivaje. 

Esta teoría explica porque solo los aceros con ciertos aleantes son susceptibles y también porque la fisura avanza por los antiguos bordes de grano austeníticos y no por los borde de grano ferríticos.


\subsubsection{Medidas contra la fragilización por revenido}

\begin{itemize}
    \item Agregado de un bajo \% Mo retrasa fuertemente cinética de la fragilización
    \item Adecuada elección de los aleantes
    \item Reducción de impurezas
    \item Reducción de tamaño de grano austenítico, lo que no es tan facil en piezas grandes
    \item En los casos de piezas que no trabajan en el rango de fragilización se \textbf{enfría rapidamente desde $T_R$}
    \item Se pueden recuperar piezas fragilizadas en servicio con un tratamiento de revenido $T_R>600$\grad.
    \item Monitoreo de la \Tdf en equipos que operen en el rango de fragilización. Técnicas no destructivas de monitoreo.
\end{itemize}

\subsection{Revenidos de alta y de baja temperatura}

La existencia del fenómeno de fragilización de la martensita revenida,
junto con la tendencia al aumento de la tenacidad que ocurre tanto a
temperaturas inferiores a las del rango de fragilización como a
temperaturas superiores al mismo, hace que existan dos rangos de
revenido bien definidos.
Los revenidos de baja temperatura (usualmente hasta unos 250 ºC) se
usan cuando es imprescindible retener una dureza muy alta en el acero,
lo cual implica un sacrificio de la tenacidad. El revenido en este rango
de temperaturas releva parcialmente las tensiones residuales del temple.
Los revenidos de alta temperatura (T>500 ºC) hacen que baje
sensiblemente la dureza de temple en el caso de los aceros al C y de baja
aleación, pero logran una excelente tenacidad con muy buena resistencia
mecánica.


\subsection{Revenido de microconsituyentes no martensiticos}

Al ser estructuras más estables, la velocidad de revenido de la perlita y
las bainitas es bastante inferior a la de la martensita.
En el revenido de la martensita, la mayor pérdida de dureza se da a causa
de la extracción del C en solución sólida sobresaturada y su precipitación
como carburo. En la perlita y la bainita esto no sucede.
En la bainita sólo ocurre un engrosamiento progresivo de los carburos y
una recuperación de las dislocaciones de la ferrita. Ambas cosas
conducen a una disminución de la dureza pero a un ritmo menor que en el
revenido de la martensita.
En el caso de la perlita el proceso de revenido es aún más lento, pues sólo
involucra la esferoidización progresiva de los carburos laminares. Tal
como ya se ha visto este proceso es muy lento.

La diferencia de velocidad
con la que decae la dureza
durante el revenido de las
diferentes estructuras tiene la
importante consecuencia de
que el gradiente de durezas
que se produce luego del
temple, disminuye durante
el revenido, en especial para
altas temperaturas de
revenido.

\section{Martemperado}

No es la solución para adquirir más dureza o templabilidad, solo disminuye el riesgo de fisuración. Igual se requiere un revenido posterior. Se requiere una templabilidad mínima para poder aplicar martemperado y te limitan los espesores de las piezas a tratar.

\section{Austemperado}

Tratamiento isotérmico en el rango de la transformación bainítica. No se austemperan aceros con transformación bainítica lenta ni los que no cumplan con la templabilidad mínima.
\begin{itemize}
    \item Se disminuye la distorsión
    \item Tratamiento corto y económico. no se requiere revenido posterior.
\end{itemize}

\bibliography{mybib}
\end{document}
